Repository: Chung-Research-Group/CoRE-MOF-Tools

# CoRE MOF Tools

CoRE-MOF-Tools `0.4.0.dev0` supports release loading, user-selected CR/NCR
classification, leakage-safe splitting and explicit target-data attachment. It reads
precomputed checker results without bundling external checker engines.

## Checker results and distribution policy

The database provides the **precomputed results** of MOFClassifier, MOFChecker,
Chen–Manz, MOSAEC and SETC-GAT. CoRE-MOF-Tools reads those results and lets users
choose which checkers define their CR/NCR dataset. Loading results and combining
checker votes do not run a checker or require a CCDC installation.

This distribution does **not** include the third-party checker engines,
MOSAEC reference tables, or the external-checker calculation/replay workers.
The former `curate.mof_check`, `curate.run_MOSAEC`, `mosaec.run` and
`release_checkers`/`release_mosaec`/`release_setc` calculation entry points now
raise an explanatory error without launching a process or writing results.
For new checker calculations, obtain the original software separately and
follow its authors' instructions and applicable terms. The optional integration
with our separately installed MOFClassifier remains available, but does not
run automatically when reading or classifying release results.

```python
from CoREMOF.dataset import CoREMOFDataset

dataset = CoREMOFDataset.from_release("path/to/coremof_release")
five_checker_view = dataset.classify("5checker")
custom_view = dataset.classify(checkers=("MOFChecker", "MOSAEC"))
print(dict(five_checker_view.label_counts()))
```

`metadata/checker_findings.csv` and `.jsonl` retain the reported findings and
raw scores. A completed PASS/FAIL is different from `NOT_AVAILABLE`. With a
selected set of checkers, all PASS gives CR, all FAIL gives NCR, mixed completed
votes give AMBIGUOUS, and any missing result gives UNCHECKED. No missing result
is converted to a scientific failure, and no existing checker result is
recalculated by this API. See `examples/read_checker_results.py` for a read-only
example. Cite the original checker methods when using their results.

# Examples

Run `coremof doctor` before using an example. The notebooks are grouped by the external requirements they need.

## Choose a database/API example

This is the home for executable CoRE-MOF-Tools usage examples. The separate
database repository supplies the release catalogue and data-access examples.
The paper-figure repository supplies only editable figures, figure-specific
data and plotting code. No manuscript files or copies of these database/API
workflows are needed to run a figure notebook.

| Task | Example or guide |
|---|---|
| Read verified metadata without CIFs | [`read_release_metadata.py`](read_release_metadata.py) |
| Inspect saved checker results and choose a CR/NCR view | [`read_checker_results.py`](read_checker_results.py) |
| Explicitly attach an optional target package | [`attach_target_supplement.py`](attach_target_supplement.py) |
| Learn target joins, classification and grouped splitting interactively | [`CoREMOF_dataset_splitting_quickstart.ipynb`](CoREMOF_dataset_splitting_quickstart.ipynb) |
| Use general grouped-split API recipes | [`grouped_workflow_recipes.md`](grouped_workflow_recipes.md) |
| Build a new target-complete benchmark | [`build_target_first_benchmark.py`](build_target_first_benchmark.py) |
| Replay the paper's existing assignments without resampling | [`replay_common_input_benchmark.py`](replay_common_input_benchmark.py) |
| Preserve full-release relationships in source-only inputs | [`export_source_projection.py`](export_source_projection.py) |
| Rank eligible candidates and optionally split them | [`screen_candidates.py`](screen_candidates.py) |

### Compact helper used in the API schematic

[`benchmark_inputs.py`](benchmark_inputs.py) contains the short illustrative
helper shown in the paper's API schematic. From this source checkout's root,
an analysis can import it after loading the core and explicitly merging its
three declared numeric endpoints:

```python
from examples.benchmark_inputs import complete_target_ids, options

eligible_ids = complete_target_ids(core, merged_targets)
benchmark_options = dict(options)  # use a separate copy of the example defaults
```

`complete_target_ids` checks that the release and target table cover the same
IDs, requires exactly three target columns, preserves release order and keeps
finite numeric observations including zero. It excludes missing, boolean and
nonnumeric observations without imputing or changing values. `options` is a
small dictionary of illustrative cohort defaults, not an assignment receipt.
Importing the module does not load data, write files, build a dataset or run
calculations. Full-release grouping, label purity and model-input certification
are not performed by this helper. Use the target-first builder for a complete
new exploratory workflow and the frozen replay for existing assignments.

File: examples/examples/CoREMOF2024DB/example/c7dt03758a2.cif (part 1 of 12)
# Electronic Supplementary Material (ESI) for Dalton Transactions.
# This journal is © The Royal Society of Chemistry 2017

####################################################################### 
# 
# This file contains crystal structure data downloaded from the 
# Cambridge Structural Database (CSD) hosted by the Cambridge 
# Crystallographic Data Centre (CCDC).
# 
# Full information about CCDC data access policies and citation 
# guidelines are available at http://www.ccdc.cam.ac.uk/access/V1 
# 
# Audit and citation data items may have been added by the CCDC. 
# Please retain this information to preserve the provenance of 
# this file and to allow appropriate attribution of the data. 
# 
#######################################################################

data_sv-2-23_sq
_database_code_depnum_ccdc_archive 'CCDC 1549435'
_audit_update_record             
;
2017-05-11 deposited with the CCDC.
2017-12-01 downloaded from the CCDC.
;

_audit_creation_method           SHELXL-2016/6
_shelx_SHELXL_version_number     2016/6
_chemical_name_systematic        ?
_chemical_name_common            ?
_chemical_melting_point          ?
_chemical_formula_moiety         'C40 H28 N8 Zn, 2(Cl O4), 2(C H4 O)'
_chemical_formula_sum            'C42 H36 Cl2 N8 O10 Zn'
_chemical_formula_weight         949.08

loop_
_atom_type_symbol
_atom_type_description
_atom_type_scat_dispersion_real
_atom_type_scat_dispersion_imag
_atom_type_scat_source
C C 0.0033 0.0016 'International Tables Vol C Tables 4.2.6.8 and 6.1.1.4'
H H 0.0000 0.0000 'International Tables Vol C Tables 4.2.6.8 and 6.1.1.4'
Cl Cl 0.1484 0.1585 'International Tables Vol C Tables 4.2.6.8 and 6.1.1.4'
N N 0.0061 0.0033 'International Tables Vol C Tables 4.2.6.8 and 6.1.1.4'
O O 0.0106 0.0060 'International Tables Vol C Tables 4.2.6.8 and 6.1.1.4'
Zn Zn 0.2839 1.4301 'International Tables Vol C Tables 4.2.6.8 and 6.1.1.4'

_space_group_crystal_system      monoclinic
_space_group_IT_number           15
_space_group_name_H-M_alt        'C 2/c'
_space_group_name_Hall           '-C 2yc'

_shelx_space_group_comment       
;
The symmetry employed for this shelxl refinement is uniquely defined
by the following loop, which should always be used as a source of
symmetry information in preference to the above space-group names.
They are only intended as comments.
;

loop_
_space_group_symop_operation_xyz
'x, y, z'
'-x, y, -z+1/2'
'x+1/2, y+1/2, z'
'-x+1/2, y+1/2, -z+1/2'
'-x, -y, -z'
'x, -y, z-1/2'
'-x+1/2, -y+1/2, -z'
'x+1/2, -y+1/2, z-1/2'

_cell_length_a                   22.1784(12)
_cell_length_b                   13.3509(7)
_cell_length_c                   16.1723(9)
_cell_angle_alpha                90
_cell_angle_beta                 96.174(4)
_cell_angle_gamma                90
_cell_volume                     4760.9(4)
_cell_formula_units_Z            4
_cell_measurement_temperature    200(2)
_cell_measurement_reflns_used    13616
_cell_measurement_theta_min      1.78
_cell_measurement_theta_max      24.79

_exptl_crystal_description       prysm
_exptl_crystal_colour            colorless
_exptl_crystal_density_meas      ?
_exptl_crystal_density_method    ?
_exptl_crystal_density_diffrn    1.324
_exptl_crystal_F_000             1952
_exptl_transmission_factor_min   ?
_exptl_transmission_factor_max   ?
_exptl_crystal_size_max          0.130
_exptl_crystal_size_mid          0.105
_exptl_crystal_size_min          0.084
_exptl_absorpt_coefficient_mu    0.689
_shelx_estimated_absorpt_T_min   ?
_shelx_estimated_absorpt_T_max   ?
_exptl_absorpt_correction_type   integration
_exptl_absorpt_correction_T_min  0.9067
_exptl_absorpt_correction_T_max  0.9918
_exptl_absorpt_process_details   
;

STOE X-Red32, absorption correction by Gaussian integration, analogous to
P. Coppens, "The Evaluation of Absorption and Extinction in Single-Crystal
Structure Analysis", published in
F. R. Ahmed (Editor), "Crystallographic Computing",
Munksgaard, Copenhagen (1970), 255 - 270
;

_exptl_absorpt_special_details   ?
_diffrn_ambient_temperature      200(2)
_diffrn_radiation_wavelength     0.71073
_diffrn_radiation_type           MoK\a
_diffrn_source                   
'sealed X-ray tube, 12 x 0.4 mm long-fine focus'
_diffrn_measurement_device_type  'STOE IPDS 2'
_diffrn_measurement_method       'rotation method'
_diffrn_detector_area_resol_mean 6.67
_diffrn_reflns_number            30110
_diffrn_reflns_av_unetI/netI     0.0534
_diffrn_reflns_av_R_equivalents  0.0990
_diffrn_reflns_limit_h_min       -26
_diffrn_reflns_limit_h_max       26
_diffrn_reflns_limit_k_min       -15
_diffrn_reflns_limit_k_max       15
_diffrn_reflns_limit_l_min       -19
_diffrn_reflns_limit_l_max       19
_diffrn_reflns_theta_min         1.783
_diffrn_reflns_theta_max         25.119
_diffrn_reflns_theta_full        25.119
_diffrn_measured_fraction_theta_max 0.998
_diffrn_measured_fraction_theta_full 0.998
_diffrn_reflns_Laue_measured_fraction_max 0.998
_diffrn_reflns_Laue_measured_fraction_full 0.998
_diffrn_reflns_point_group_measured_fraction_max 0.998
_diffrn_reflns_point_group_measured_fraction_full 0.998
_reflns_number_total             4245
_reflns_number_gt                2910
_reflns_threshold_expression     'I > 2\s(I)'
_reflns_Friedel_coverage         0.000
_reflns_Friedel_fraction_max     .
_reflns_Friedel_fraction_full    .

_reflns_special_details          
;
 Reflections were merged by SHELXL according to the crystal
 class for the calculation of statistics and refinement.
 
 Structure factors included contributions from the .fab file.
 
 _reflns_Friedel_fraction is defined as the number of unique
 Friedel pairs measured divided by the number that would be
 possible theoretically, ignoring centric projections and
 systematic absences.
;

_computing_data_collection       'STOE X-AREA'
_computing_cell_refinement       'STOE X-AREA'
_computing_data_reduction        'STOE X-RED'
_computing_structure_solution    'SHELXT 2014/5 (Sheldrick, 2014)'
_computing_structure_refinement  'SHELXL-2016/6 (Sheldrick, 2016)'
_computing_molecular_graphics    'Olex2 (Dolomanov et al., 2009)'
_computing_publication_material  'Olex2 (Dolomanov et al., 2009)'
_refine_special_details          ', SQUEEZE'
_refine_ls_structure_factor_coef Fsqd
_refine_ls_matrix_type           full
_refine_ls_weighting_scheme      calc
_refine_ls_weighting_details     
'w=1/[\s^2^(Fo^2^)+(0.0776P)^2^] where P=(Fo^2^+2Fc^2^)/3'
_atom_sites_solution_primary     ?
_atom_sites_solution_secondary   ?
_atom_sites_solution_hydrogens   geom
_refine_ls_hydrogen_treatment    constr
_refine_ls_extinction_method     none
_refine_ls_extinction_coef       .
_refine_ls_number_reflns         4245
_refine_ls_number_parameters     287
_refine_ls_number_restraints     0
_refine_ls_R_factor_all          0.0906
_refine_ls_R_factor_gt           0.0588
_refine_ls_wR_factor_ref         0.1475
_refine_ls_wR_factor_gt          0.1343
_refine_ls_goodness_of_fit_ref   1.051
_refine_ls_restrained_S_all      1.051
_refine_ls_shift/su_max          0.000
_refine_ls_shift/su_mean         0.000

loop_
_platon_squeeze_void_nr
_platon_squeeze_void_average_x
_platon_squeeze_void_average_y
_platon_squeeze_void_average_z
_platon_squeeze_void_volume
_platon_squeeze_void_count_electrons
_platon_squeeze_void_content
1 0.500 0.000 0.010 401 104 '2(C H2 Cl2), (C H4 O)'
2 0.000 0.500 0.713 401 104 '2(C H2 Cl2), (C H4 O)'
_platon_squeeze_void_probe_radius 1.20
_platon_squeeze_details          ?


loop_
_atom_site_label
_atom_site_type_symbol
_atom_site_fract_x
_atom_site_fract_y
_atom_site_fract_z
_atom_site_U_iso_or_equiv
_atom_site_adp_type
_atom_site_occupancy
_atom_site_site_symmetry_order
_atom_site_calc_flag
_atom_site_refinement_flags_posn
_atom_site_refinement_flags_adp
_atom_site_refinement_flags_occupancy
_atom_site_disorder_assembly
_atom_site_disorder_group
Zn01 Zn 0.500000 0.39614(5) 0.750000 0.0456(2) Uani 1 2 d S T P . .
Cl02 Cl 0.62276(6) 0.61920(9) 0.59719(9) 0.0773(4) Uani 1 1 d . . . . .
O1 O 0.59960(16) 0.5204(2) 0.6068(2) 0.0714(9) Uani 1 1 d . . . . .
N3 N 0.64217(14) 0.5607(2) 0.8648(2) 0.0483(8) Uani 1 1 d . . . . .
N1 N 0.55885(14) 0.4785(2) 0.8217(2) 0.0486(8) Uani 1 1 d . . . . .
N2 N 0.95217(13) 0.8115(2) 0.8209(2) 0.0492(8) Uani 1 1 d . . . . .
N4 N 0.87637(14) 0.7257(3) 0.8631(2) 0.0522(8) Uani 1 1 d . . . . .
C20 C 0.89652(17) 0.7764(3) 0.8002(3) 0.0514(10) Uani 1 1 d . . . . .
H20 H 0.874410 0.785918 0.748615 0.062 Uiso 1 1 calc R U . . .
C4 C 0.70193(16) 0.6030(3) 0.8655(3) 0.0493(9) Uani 1 1 d . . . . .
C1 C 0.61282(17) 0.5090(3) 0.8024(3) 0.0523(10) Uani 1 1 d . . . . .
H1 H 0.627975 0.495947 0.752047 0.063 Uiso 1 1 calc R U . . .
C10 C 0.76874(17) 0.7480(3) 0.8744(3) 0.0504(10) Uani 1 1 d . . . . .
O4 O 0.5779(2) 0.6795(3) 0.5553(3) 0.1183(16) Uani 1 1 d . . . . .
C5 C 0.70846(17) 0.7068(3) 0.8728(3) 0.0507(10) Uani 1 1 d . . . . .
C17 C 0.75043(18) 0.5382(3) 0.8578(3) 0.0508(10) Uani 1 1 d . . . . .
C11 C 0.81665(17) 0.6828(3) 0.8637(3) 0.0507(10) Uani 1 1 d . . . . .
O5 O 0.6285(2) 0.7474(4) 0.3934(3) 0.1123(14) Uani 1 1 d . . . . .
H5 H 0.620813 0.719393 0.436195 0.168 Uiso 1 1 calc R U . . .
C12 C 0.80976(18) 0.5807(3) 0.8544(3) 0.0543(10) Uani 1 1 d . . . . .
C9 C 0.7767(2) 0.8531(3) 0.8875(3) 0.0610(11) Uani 1 1 d . . . . .
H9 H 0.815433 0.880397 0.890410 0.073 Uiso 1 1 calc R U . . .
C18 C 0.92132(18) 0.7278(3) 0.9289(3) 0.0588(11) Uani 1 1 d . . . . .
H18 H 0.920248 0.698793 0.981034 0.071 Uiso 1 1 calc R U . . .
C19 C 0.96744(19) 0.7810(3) 0.9018(3) 0.0581(11) Uani 1 1 d . . . . .
H19 H 1.004086 0.794804 0.933284 0.070 Uiso 1 1 calc R U . . .
C6 C 0.65958(19) 0.7744(3) 0.8783(3) 0.0613(12) Uani 1 1 d . . . . .
H6 H 0.620134 0.749832 0.873792 0.074 Uiso 1 1 calc R U . . .
C2 C 0.5543(2) 0.5140(4) 0.9003(3) 0.0642(12) Uani 1 1 d . . . . .
H2 H 0.521097 0.504705 0.929932 0.077 Uiso 1 1 calc R U . . .
C16 C 0.7445(2) 0.4322(3) 0.8537(3) 0.0642(12) Uani 1 1 d . . . . .
H16 H 0.706959 0.403237 0.859023 0.077 Uiso 1 1 calc R U . . .
C3 C 0.6050(2) 0.5642(3) 0.9283(3) 0.0614(12) Uani 1 1 d . . . . .
H3 H 0.613441 0.594968 0.979805 0.074 Uiso 1 1 calc R U . . .
C8 C 0.7286(2) 0.9137(3) 0.8956(3) 0.0695(13) Uani 1 1 d . . . . .
H8 H 0.734641 0.981879 0.905023 0.083 Uiso 1 1 calc R U . . .
C13 C 0.8585(2) 0.5149(4) 0.8412(3) 0.0697(13) Uani 1 1 d . . . . .
H13 H 0.896907 0.541070 0.836703 0.084 Uiso 1 1 calc R U . . .
O2 O 0.6412(4) 0.6607(4) 0.6751(3) 0.179(3) Uani 1 1 d . . . . .
C15 C 0.7920(2) 0.3726(3) 0.8423(4) 0.0743(15) Uani 1 1 d . . . . .
H15 H 0.786923 0.303505 0.839161 0.089 Uiso 1 1 calc R U . . .
C7 C 0.6690(2) 0.8732(3) 0.8898(4) 0.0722(14) Uani 1 1 d . . . . .
H7 H 0.636187 0.915453 0.894007 0.087 Uiso 1 1 calc R U . . .
C14 C 0.8497(2) 0.4153(4) 0.8351(4) 0.0807(16) Uani 1 1 d . . . . .
H14 H 0.881971 0.373731 0.826026 0.097 Uiso 1 1 calc R U . . .
O3 O 0.6722(2) 0.6165(4) 0.5462(4) 0.146(2) Uani 1 1 d . . . . .
C21 C 0.6696(5) 0.8228(6) 0.4130(5) 0.153(4) Uani 1 1 d . . . . .
H21A H 0.682734 0.849603 0.362809 0.229 Uiso 1 1 calc R U . . .
H21B H 0.703962 0.796656 0.447478 0.229 Uiso 1 1 calc R U . . .
H21C H 0.650936 0.874812 0.442285 0.229 Uiso 1 1 calc R U . . .

loop_
_atom_site_aniso_label
_atom_site_aniso_U_11
_atom_site_aniso_U_22
_atom_site_aniso_U_33
_atom_site_aniso_U_23
_atom_site_aniso_U_13
_atom_site_aniso_U_12
Zn01 0.0319(3) 0.0425(4) 0.0626(4) 0.000 0.0062(3) 0.000
Cl02 0.0826(9) 0.0623(8) 0.0833(9) 0.0128(6) -0.0083(7) -0.0098(6)
O1 0.082(2) 0.0575(18) 0.075(2) -0.0003(16) 0.0066(18) -0.0179(16)
N3 0.0401(17) 0.0465(18) 0.059(2) -0.0027(16) 0.0059(16) -0.0098(14)
N1 0.0416(17) 0.0458(18) 0.059(2) 0.0032(16) 0.0085(15) -0.0040(14)
N2 0.0360(17) 0.0480(18) 0.063(2) -0.0040(16) 0.0005(15) -0.0003(14)
N4 0.0380(17) 0.054(2) 0.065(2) 0.0012(17) 0.0066(16) -0.0122(14)
C20 0.039(2) 0.053(2) 0.061(3) 0.000(2) 0.0025(19) -0.0051(17)
C4 0.0379(19) 0.047(2) 0.063(3) 0.002(2) 0.0053(17) -0.0085(17)
C1 0.043(2) 0.050(2) 0.064(3) -0.003(2) 0.0079(19) -0.0080(18)
C10 0.043(2) 0.050(2) 0.059(3) -0.002(2) 0.0046(18) -0.0087(17)
O4 0.123(4) 0.083(3) 0.143(4) 0.030(3) -0.014(3) 0.029(3)
C5 0.043(2) 0.049(2) 0.060(3) 0.0031(19) 0.0044(19) -0.0047(17)
C17 0.044(2) 0.045(2) 0.063(3) 0.0004(19) 0.0053(19) -0.0085(17)
C11 0.038(2) 0.048(2) 0.066(3) 0.001(2) 0.0065(19) -0.0107(17)
O5 0.116(3) 0.130(4) 0.090(3) 0.014(3) 0.007(3) -0.026(3)
C12 0.043(2) 0.049(2) 0.072(3) 0.002(2) 0.006(2) -0.0022(17)
C9 0.052(2) 0.051(2) 0.080(3) -0.004(2) 0.009(2) -0.008(2)
C18 0.045(2) 0.068(3) 0.063(3) 0.006(2) -0.001(2) -0.0125(19)
C19 0.043(2) 0.063(3) 0.067(3) 0.000(2) 0.000(2) -0.0075(19)
C6 0.045(2) 0.055(3) 0.085(3) 0.005(2) 0.010(2) -0.0026(19)
C2 0.055(3) 0.070(3) 0.070(3) -0.008(2) 0.019(2) -0.016(2)
C16 0.054(3) 0.049(2) 0.088(4) 0.002(2) 0.003(2) -0.005(2)
C3 0.058(3) 0.067(3) 0.061(3) -0.012(2) 0.017(2) -0.019(2)
C8 0.067(3) 0.042(2) 0.101(4) -0.004(2) 0.016(3) -0.007(2)
C13 0.045(2) 0.059(3) 0.105(4) -0.008(3) 0.009(2) 0.001(2)
O2 0.313(8) 0.115(4) 0.090(3) 0.029(3) -0.066(4) -0.123(5)
C15 0.062(3) 0.042(2) 0.117(4) -0.003(2) -0.002(3) -0.001(2)
C7 0.053(3) 0.049(3) 0.117(4) -0.001(3) 0.019(3) 0.0015(19)
C14 0.053(3) 0.060(3) 0.129(5) -0.006(3) 0.010(3) 0.007(2)
O3 0.100(3) 0.134(4) 0.214(6) 0.051(4) 0.063(4) -0.012(3)
C21 0.221(10) 0.111(6) 0.124(7) -0.013(5) 0.012(7) -0.081(7)

_geom_special_details            
;
 All esds (except the esd in the dihedral angle between two l.s. planes)
 are estimated using the full covariance matrix.  The cell esds are taken
 into account individually in the estimation of esds in distances, angles
 and torsion angles; correlations between esds in cell parameters are only
 used when they are defined by crystal symmetry.  An approximate (isotropic)
 treatment of cell esds is used for estimating esds involving l.s. planes.
;

loop_
_geom_bond_atom_site_label_1
_geom_bond_atom_site_label_2
_geom_bond_distance
_geom_bond_site_symmetry_2
_geom_bond_publ_flag
Zn01 N1 1.983(3) . ?
Zn01 N1 1.983(3) 2_656 ?
Zn01 N2 1.995(3) 4_646 ?
Zn01 N2 1.995(3) 3_445 ?
Cl02 O2 1.397(5) . ?
Cl02 O4 1.397(4) . ?
Cl02 O1 1.430(3) . ?
Cl02 O3 1.442(5) . ?
N3 C1 1.333(5) . ?
N3 C3 1.385(5) . ?
N3 C4 1.440(5) . ?
N1 C1 1.333(5) . ?
N1 C2 1.370(6) . ?
N2 C20 1.329(5) . ?
N2 C19 1.377(6) . ?
N4 C20 1.338(5) . ?
N4 C18 1.379(5) . ?
N4 C11 1.444(5) . ?
C20 H20 0.9300 . ?
C4 C17 1.397(6) . ?
C4 C5 1.397(6) . ?
C1 H1 0.9300 . ?
C10 C11 1.399(6) . ?
C10 C9 1.427(6) . ?
C10 C5 1.443(5) . ?
C5 C6 1.421(6) . ?
C17 C16 1.423(6) . ?
C17 C12 1.440(5) . ?
C11 C12 1.377(6) . ?
O5 C21 1.372(8) . ?
O5 H5 0.8200 . ?
C12 C13 1.428(6) . ?
C9 C8 1.356(6) . ?
C9 H9 0.9300 . ?
C18 C19 1.356(6) . ?
C18 H18 0.9300 . ?
C19 H19 0.9300 . ?
C6 C7 1.344(6) . ?
C6 H6 0.9300 . ?
C2 C3 1.345(6) . ?
C2 H2 0.9300 . ?
C16 C15 1.349(6) . ?
C16 H16 0.9300 . ?
C3 H3 0.9300 . ?
C8 C7 1.422(6) . ?
C8 H8 0.9300 . ?
C13 C14 1.346(7) . ?
C13 H13 0.9300 . ?
C15 C14 1.416(7) . ?
C15 H15 0.9300 . ?
C7 H7 0.9300 . ?
C14 H14 0.9300 . ?
C21 H21A 0.9600 . ?
C21 H21B 0.9600 . ?
C21 H21C 0.9600 . ?

loop_
_geom_angle_atom_site_label_1
_geom_angle_atom_site_label_2
_geom_angle_atom_site_label_3
_geom_angle
_geom_angle_site_symmetry_1
_geom_angle_site_symmetry_3
_geom_angle_publ_flag
N1 Zn01 N1 112.65(19) . 2_656 ?
N1 Zn01 N2 107.04(13) . 4_646 ?
N1 Zn01 N2 109.57(13) 2_656 4_646 ?
N1 Zn01 N2 109.57(13) . 3_445 ?
N1 Zn01 N2 107.04(13) 2_656 3_445 ?
N2 Zn01 N2 111.00(19) 4_646 3_445 ?
O2 Cl02 O4 109.5(4) . . ?
O2 Cl02 O1 109.9(2) . . ?
O4 Cl02 O1 109.8(3) . . ?
O2 Cl02 O3 111.0(4) . . ?
O4 Cl02 O3 106.4(3) . . ?
O1 Cl02 O3 110.1(3) . . ?
C1 N3 C3 107.3(3) . . ?
C1 N3 C4 125.7(3) . . ?
C3 N3 C4 126.9(3) . . ?
C1 N1 C2 105.6(4) . . ?
C1 N1 Zn01 125.7(3) . . ?
C2 N1 Zn01 128.7(3) . . ?
C20 N2 C19 105.2(3) . . ?
C20 N2 Zn01 126.3(3) . 3 ?
C19 N2 Zn01 128.5(3) . 3 ?
C20 N4 C18 107.7(3) . . ?
C20 N4 C11 126.0(4) . . ?
C18 N4 C11 126.2(4) . . ?
N2 C20 N4 111.4(4) . . ?
N2 C20 H20 124.3 . . ?
N4 C20 H20 124.3 . . ?
C17 C4 C5 123.3(3) . . ?
C17 C4 N3 118.2(3) . . ?
C5 C4 N3 118.5(3) . . ?
N3 C1 N1 111.0(4) . . ?
N3 C1 H1 124.5 . . ?
N1 C1 H1 124.5 . . ?
C11 C10 C9 123.2(3) . . ?
C11 C10 C5 118.4(4) . . ?
C9 C10 C5 118.5(4) . . ?
C4 C5 C6 124.2(4) . . ?
C4 C5 C10 117.8(4) . . ?
C6 C5 C10 117.9(4) . . ?
C4 C17 C16 123.5(4) . . ?
C4 C17 C12 118.3(3) . . ?
C16 C17 C12 118.1(4) . . ?
C12 C11 C10 123.5(3) . . ?
C12 C11 N4 118.8(4) . . ?
C10 C11 N4 117.6(3) . . ?
C21 O5 H5 109.5 . . ?
C11 C12 C13 123.3(4) . . ?
C11 C12 C17 118.5(4) . . ?
C13 C12 C17 118.2(4) . . ?
C8 C9 C10 121.0(4) . . ?
C8 C9 H9 119.5 . . ?
C10 C9 H9 119.5 . . ?
C19 C18 N4 105.6(4) . . ?
C19 C18 H18 127.2 . . ?
N4 C18 H18 127.2 . . ?
C18 C19 N2 110.2(4) . . ?
C18 C19 H19 124.9 . . ?
N2 C19 H19 124.9 . . ?
C7 C6 C5 121.5(4) . . ?
C7 C6 H6 119.2 . . ?
C5 C6 H6 119.2 . . ?
C3 C2 N1 110.0(4) . . ?
C3 C2 H2 125.0 . . ?
N1 C2 H2 125.0 . . ?
C15 C16 C17 121.5(4) . . ?
C15 C16 H16 119.2 . . ?
C17 C16 H16 119.2 . . ?
C2 C3 N3 106.0(4) . . ?
C2 C3 H3 127.0 . . ?
N3 C3 H3 127.0 . . ?
C9 C8 C7 120.1(4) . . ?
C9 C8 H8 120.0 . . ?
C7 C8 H8 120.0 . . ?
C14 C13 C12 120.8(4) . . ?
C14 C13 H13 119.6 . . ?
C12 C13 H13 119.6 . . ?
C16 C15 C14 120.0(4) . . ?
C16 C15 H15 120.0 . . ?
C14 C15 H15 120.0 . . ?
C6 C7 C8 120.8(4) . . ?
C6 C7 H7 119.6 . . ?
C8 C7 H7 119.6 . . ?
C13 C14 C15 121.2(4) . . ?
C13 C14 H14 119.4 . . ?
C15 C14 H14 119.4 . . ?
O5 C21 H21A 109.5 . . ?
O5 C21 H21B 109.5 . . ?
H21A C21 H21B 109.5 . . ?
O5 C21 H21C 109.5 . . ?
H21A C21 H21C 109.5 . . ?
H21B C21 H21C 109.5 . . ?

_refine_diff_density_max         0.357
_refine_diff_density_min         -0.511
_refine_diff_density_rms         0.055

_shelx_res_file                  
;
TITL sv-2-23_a.res in C2/c
    sv-2-23_sq.res
    created by SHELXL-2016/6 at 20:03:22 on 18-Feb-2017
REM Old TITL SV-2-23
REM SHELXT solution in C2/c
REM R1 0.188, Rweak 0.054, Alpha 0.065, Orientation as input
REM Formula found by SHELXT: C50 Cl2 N6 O6 Zn
CELL 0.71073 22.1784 13.3509 16.1723 90 96.174 90
ZERR 1 0.0012 0.0007 0.0009 0 0.004 0
LATT 7
SYMM -X,+Y,0.5-Z
SFAC C H Cl N O Zn
UNIT 168 144 8 32 40 4

L.S. 5 0 30
PLAN  20
BOND $H
list 4
ABIN
fmap 2
acta
REM <olex2.extras>
REM <HklSrc "%.\\sv-2-23_sq.hkl">
REM </olex2.extras>

WGHT    0.077600
FVAR       0.14491
ZN01  6    0.500000    0.396141    0.750000    10.50000    0.03192    0.04247 =
         0.06259    0.00000    0.00619    0.00000
CL02  3    0.622759    0.619201    0.597189    11.00000    0.08256    0.06227 =
         0.08325    0.01282   -0.00835   -0.00978
O1    5    0.599595    0.520400    0.606826    11.00000    0.08158    0.05752 =
         0.07469   -0.00025    0.00657   -0.01790
N3    4    0.642166    0.560689    0.864770    11.00000    0.04007    0.04645 =
         0.05862   -0.00269    0.00589   -0.00977
N1    4    0.558851    0.478500    0.821728    11.00000    0.04155    0.04580 =
         0.05924    0.00319    0.00853   -0.00401
N2    4    0.952170    0.811528    0.820912    11.00000    0.03601    0.04798 =
         0.06267   -0.00396    0.00052   -0.00035
N4    4    0.876371    0.725689    0.863068    11.00000    0.03803    0.05354 =
         0.06513    0.00120    0.00657   -0.01222
C20   1    0.896523    0.776424    0.800214    11.00000    0.03907    0.05340 =
         0.06099    0.00028    0.00252   -0.00507
AFIX  43
H20   2    0.874410    0.785918    0.748615    11.00000   -1.20000
AFIX   0
C4    1    0.701931    0.603029    0.865548    11.00000    0.03790    0.04690 =
         0.06307    0.00189    0.00530   -0.00852
C1    1    0.612816    0.508998    0.802382    11.00000    0.04262    0.05013 =
         0.06449   -0.00252    0.00788   -0.00802
AFIX  43
H1    2    0.627975    0.495947    0.752047    11.00000   -1.20000
AFIX   0
C10   1    0.768745    0.747998    0.874440    11.00000    0.04258    0.04979 =
         0.05875   -0.00241    0.00458   -0.00872

O4    5    0.577924    0.679541    0.555319    11.00000    0.12278    0.08316 =
         0.14277    0.03045   -0.01435    0.02891
C5    1    0.708464    0.706834    0.872831    11.00000    0.04282    0.04903 =
         0.06016    0.00314    0.00444   -0.00467
C17   1    0.750432    0.538196    0.857778    11.00000    0.04417    0.04483 =
         0.06345    0.00042    0.00534   -0.00848
C11   1    0.816651    0.682790    0.863713    11.00000    0.03788    0.04801 =
         0.06641    0.00121    0.00646   -0.01067
O5    5    0.628514    0.747359    0.393426    11.00000    0.11633    0.13022 =
         0.08951    0.01390    0.00683   -0.02571
AFIX 147
H5    2    0.620813    0.719393    0.436195    11.00000   -1.50000
AFIX   0

C12   1    0.809758    0.580745    0.854355    11.00000    0.04259    0.04862 =
         0.07171    0.00162    0.00634   -0.00218
C9    1    0.776692    0.853060    0.887464    11.00000    0.05220    0.05146 =
         0.07990   -0.00374    0.00922   -0.00752
AFIX  43
H9    2    0.815433    0.880397    0.890410    11.00000   -1.20000
AFIX   0
C18   1    0.921324    0.727782    0.928924    11.00000    0.04486    0.06750 =
         0.06276    0.00647   -0.00061   -0.01253
AFIX  43
H18   2    0.920248    0.698793    0.981034    11.00000   -1.20000
AFIX   0
C19   1    0.967439    0.780964    0.901807    11.00000    0.04306    0.06289 =
         0.06716   -0.00039   -0.00004   -0.00749
AFIX  43
H19   2    1.004086    0.794804    0.933284    11.00000   -1.20000
AFIX   0
C6    1    0.659581    0.774437    0.878287    11.00000    0.04532    0.05460 =
         0.08465    0.00531    0.01013   -0.00259
AFIX  43
H6    2    0.620134    0.749832    0.873792    11.00000   -1.20000
AFIX   0
C2    1    0.554343    0.513974    0.900286    11.00000    0.05538    0.07041 =
         0.06968   -0.00819    0.01937   -0.01552
AFIX  43
H2    2    0.521097    0.504705    0.929932    11.00000   -1.20000
AFIX   0
C16   1    0.744493    0.432162    0.853700    11.00000    0.05427    0.04919 =
         0.08813    0.00205    0.00287   -0.00514
AFIX  43
H16   2    0.706959    0.403237    0.859023    11.00000   -1.20000
AFIX   0
C3    1    0.605035    0.564174    0.928273    11.00000    0.05823    0.06691 =
         0.06139   -0.01209    0.01714   -0.01945
AFIX  43
H3    2    0.613441    0.594968    0.979805    11.00000   -1.20000
AFIX   0
C8    1    0.728621    0.913710    0.895618    11.00000    0.06730    0.04201 =
         0.10068   -0.00365    0.01556   -0.00682
AFIX  43
H8    2    0.734641    0.981879    0.905023    11.00000   -1.20000
AFIX   0
C13   1    0.858541    0.514856    0.841162    11.00000    0.04541    0.05926 =
         0.10477   -0.00798    0.00917    0.00050
AFIX  43
H13   2    0.896907    0.541070    0.836703    11.00000   -1.20000
AFIX   0

O2    5    0.641226    0.660665    0.675107    11.00000    0.31271    0.11485 =
         0.09029    0.02904   -0.06649   -0.12270
C15   1    0.792020    0.372592    0.842297    11.00000    0.06176    0.04183 =
         0.11679   -0.00326   -0.00157   -0.00051
AFIX  43
H15   2    0.786923    0.303505    0.839161    11.00000   -1.20000
AFIX   0
C7    1    0.669034    0.873156    0.889798    11.00000    0.05258    0.04888 =
         0.11727   -0.00141    0.01935    0.00146
AFIX  43
H7    2    0.636187    0.915453    0.894007    11.00000   -1.20000
AFIX   0
C14   1    0.849662    0.415251    0.835101    11.00000    0.05291    0.06017 =
         0.12909   -0.00561    0.01032    0.00662
AFIX  43
H14   2    0.881971    0.373731    0.826026    11.00000   -1.20000
AFIX   0

O3    5    0.672223    0.616461    0.546167    11.00000    0.09992    0.13392 =
         0.21422    0.05133    0.06335   -0.01176
C21   1    0.669624    0.822771    0.412967    11.00000    0.22094    0.11140 =
         0.12398   -0.01269    0.01159   -0.08068
AFIX 137
H21A  2    0.682734    0.849603    0.362809    11.00000   -1.50000
H21B  2    0.703962    0.796656    0.447478    11.00000   -1.50000
H21C  2    0.650936    0.874812    0.442285    11.00000   -1.50000
AFIX   0
HKLF 4




REM  sv-2-23_a.res in C2/c
REM R1 =  0.0588 for    2910 Fo > 4sig(Fo)  and  0.0906 for all    4245 data
REM    287 parameters refined using      0 restraints

END

WGHT      0.0779      0.0000

REM Highest difference peak  0.357,  deepest hole -0.511,  1-sigma level  0.055
Q1    1   0.6818  0.6027  0.6171  11.00000  0.05    0.36
Q2    1   0.6723  0.6015  0.6540  11.00000  0.05    0.30
Q3    1   0.6091  0.8402  0.4205  11.00000  0.05    0.30
Q4    1   0.5256  0.3996  0.8412  11.00000  0.05    0.27
Q5    1   0.5729  0.6565  0.6396  11.00000  0.05    0.27
Q6    1   0.5594  0.3683  0.7831  11.00000  0.05    0.25
Q7    1   0.5672  0.3958  0.7640  11.00000  0.05    0.24
Q8    1   0.5102  0.7933  0.8456  11.00000  0.05    0.21
Q9    1   0.7385  0.7283  0.8776  11.00000  0.05    0.21
Q10   1   0.6597  0.5464  0.6238  11.00000  0.05    0.20
Q11   1   0.5585  0.5847  0.5809  11.00000  0.05    0.20
Q12   1   0.5000  0.2885  0.7500  10.50000  0.05    0.19
Q13   1   0.8971  0.8893  0.7997  11.00000  0.05    0.18
Q14   1   0.9505  0.8691  0.8074  11.00000  0.05    0.18
Q15   1   0.4799  0.4835  0.7786  11.00000  0.05    0.17
Q16   1   0.5407  0.7181  0.5627  11.00000  0.05    0.17
Q17   1   0.5299  0.9611  0.9356  11.00000  0.05    0.17
Q18   1   0.8785  0.8440  0.8448  11.00000  0.05    0.17
Q19   1   0.8295  0.9095  0.8601  11.00000  0.05    0.17
Q20   1   0.9388  0.8611  0.7840  11.00000  0.05    0.17
;
_shelx_res_checksum              40581

_shelx_fab_file                  
;
  -11   11    8     -1.24      0.00
  -11   11    9      0.21      0.00
  -11   11   10     -3.11      0.00
  -11   11   11      1.13      0.00
  -11   11   12      1.79      0.00
  -11    9    9      1.46      0.00
  -11    9   10     -0.41      0.00
  -11    9   11     -0.24      0.00
  -11    9   12     -0.69      0.00
  -11    9   13     -1.27      0.00
  -11    9   14      0.61      0.00
  -10   12    6     -0.21      0.00
  -10   12    7      0.50      0.00
  -10   10    6      2.04      0.00
  -10   10    7     -2.25      0.00
  -10    8    7      3.28      0.00
  -10    8    8      0.48      0.00
  -10    6    9     -1.69      0.00
  -10    6   10     -0.16      0.00
  -10    6   11      0.26      0.00
  -10    6   12      1.21      0.00
  -10    6   13      2.28      0.00
  -10    6   14      3.00      0.00
  -10    6   15     -1.42      0.00
   -9   13    4     -0.47      0.00
   -9   11    4     -3.46      0.00
   -9    9    4      1.60      0.00
   -9    7    5     -1.42      0.00
   -9    5    7     -0.08      0.00
   -9    5    8      1.09      0.00
   -9    5    9      0.02      0.00
   -9    5   15     -1.27      0.00
   -9    5   16      0.64      0.00
   -9    5   17     -4.04      0.00
   -8   14    3     -1.67      0.00
   -8   12    2      0.72      0.00
   -8   10    2     -0.75      0.00
   -8    8    3      2.42      0.00
   -8    6    4     -9.48      0.00
   -8    4    6      4.29      0.00
   -8    4    7      3.96      0.00
   -8    4   16      1.93      0.00
   -8    4   17      2.86      0.00
   -7   15    2     -0.79      0.00
   -7   13    1     -0.39      0.00
   -7    9    1      1.27      0.00
   -7    5    3      6.06      0.00
   -7    3    6      6.27      0.00
   -7    3   17     -0.84      0.00
   -7    3   18      0.54      0.00
    6   14    0      2.07      0.00
    6    8    0      0.83      0.00
   -6    6    1    -10.80      0.00
   -6    2   17      0.44      0.00
   -6    2   18     -0.16      0.00
    5   15    1     -0.24      0.00
    5   11    2      0.11      0.00
    5    7    1     -0.88      0.00
   -5    3    2     -2.37      0.00
   -5    1   17      0.54      0.00
   -5    1   18      0.16      0.00
    4   14    2      0.52      0.00
    4    4    0     24.78      0.00
   -4    2    2      4.57      0.00
   -4    0    6      2.40      0.00
    3   15    3      0.57      0.00
    3    7    3      5.45      0.00
    3    5    2      1.77      0.00
   -3    1    2     30.08      0.00
   -3    1   16      0.49      0.00
    2   14    4     -0.07      0.00
   -2    2    8     -5.15      0.00
   -2    2   14     -2.30      0.00
   -2    2   15     -0.78      0.00
    1   13    5      0.31      0.00
    0   12    6      2.10      0.00
    0   10    6      2.47      0.00
    0    6    5      2.31      0.00
   -1   15    6     -0.40      0.00
   -1    7    6      4.43      0.00
    1    3   17      1.35      0.00
   -2   14    7      1.40      0.00
   -4   14    8     -0.16      0.00
   -5    1    5    -16.72      0.00
    5    5    6     -2.88      0.00
   -6    2    2     -1.88      0.00
   -7    1    6      4.57      0.00
   -7    1    4      1.74      0.00
   -7    3    1    -15.05      0.00
   -8    8   10      0.67      0.00
    8    4    0     19.70      0.00
    8    6    6      2.17      0.00
   -9    1    7      4.25      0.00
   -9    1    5    -14.77      0.00
  -10   10   11      1.81      0.00
  -10    2    8      3.28      0.00
  -10    4    1      2.67      0.00
   10    6    4     -0.65      0.00
  -11    5   10      1.43      0.00
  -11    3    9     -0.53      0.00
  -11    1    6      4.90      0.00
   11    7    8      0.20      0.00
   11    7    9      0.69      0.00
   11    7   10     -2.11      0.00
   11    7   11     -0.32      0.00
   11    7   12      0.12      0.00
   11    7   13      1.08      0.00
  -12    4   10     -1.20      0.00
  -12    2    5      9.58      0.00
  -12    4    2    -11.66      0.00
   12    6    2      2.53      0.00
  -13    3    4     -2.73      0.00
   13    7    6      0.26      0.00
  -14    4    3     -0.17      0.00
   14    6    1     -0.03      0.00
  -15    5   11      0.18      0.00
  -15    3   10     -0.74      0.00
  -15    1    9     -2.12      0.00
  -15    1    7      5.19      0.00
  -15    5    1      5.64      0.00
   15    7    4      0.76      0.00
   15    7    5     -0.30      0.00
  -16    4   11     -0.05      0.00
  -16    0    8      1.77      0.00
  -16    2    6     -2.33      0.00
   16    6    1      0.68      0.00
  -17    1    9     -0.62      0.00
  -17    3    5     -0.18      0.00
  -17    5    2      0.59      0.00
   17    7    3      0.17      0.00
   17    7    4      0.56      0.00
  -18    6   12     -0.97      0.00
  -18    4   11      3.55      0.00
  -18    2   10      1.48      0.00
  -18    4    4      2.34      0.00
   18    6    0      0.52      0.00
  -19    5    2      0.21      0.00
   19    7    3     -0.27      0.00
  -20    2   10      1.27      0.00
  -20    2    7     -0.77      0.00
  -20    4    4      1.63      0.00
   20    6    0      0.05      0.00
  -21    3   11     -2.51      0.00
  -21    1    8     -0.51      0.00
  -21    5    2      1.07      0.00
   21    7    3     -0.68      0.00
  -22    2    7     -0.56      0.00
  -22    4    4      1.21      0.00
   22    6    0      0.32      0.00
  -23    1    8      0.01      0.00
  -23    5    2      1.48      0.00
  -24    2    7     -0.40      0.00
  -24    4    4      1.37      0.00
   24    6    0      1.09      0.00
  -25    1    8      0.43      0.00
  -25    3    5      1.56      0.00
  -25    5    2      0.97      0.00
  -10   12    8     -0.02      0.00
  -10   12    9     -1.04      0.00
  -10   12   10     -1.44      0.00
  -10   12   11     -0.14      0.00
  -10   10    8     -0.63      0.00
  -10   10    9     -0.71      0.00
  -10   10   10      2.79      0.00
  -10   10   12     -1.68      0.00
  -10   10   13     -2.39      0.00
  -10    8    9     -0.51      0.00
  -10    8   10      1.52      0.00
  -10    8   11     -1.15      0.00
  -10    8   12     -0.76      0.00
  -10    8   13      2.10      0.00
  -10    8   14      2.37      0.00
  -10    8   15     -1.67      0.00
   -9   13    5     -0.02      0.00
   -9   13    6     -1.48      0.00
   -9   13    7      0.43      0.00
   -9   11    5     -2.90      0.00
   -9   11    6      0.43      0.00
   -9    9    5      3.29      0.00
   -9    9    6     -2.19      0.00
   -9    7    6      0.60      0.00
   -9    7    7     -1.99      0.00
   -9    7    8     -1.73      0.00
   -9    7   15      0.18      0.00
   -9    7   16      1.23      0.00
   -9    5   10      1.85      0.00
   -9    5   11     -0.03      0.00
   -9    5   12     -1.10      0.00
   -9    5   13      0.80      0.00
   -9    5   14     -3.49      0.00
   -8   14    4     -0.87      0.00
   -8   14    5      0.87      0.00
   -8   12    3     -1.43      0.00
   -8   10    3      0.54      0.00
   -8    8    4     -0.55      0.00
   -8    6    5      5.48      0.00
   -8    6   17      1.73      0.00
   -8    4    8     -0.88      0.00
   -8    4    9      1.27      0.00
   -8    4   10     -2.28      0.00
   -8    4   12      1.83      0.00
   -8    4   13     -1.20      0.00
   -8    4   14     -0.23      0.00
   -8    4   15      1.90      0.00
   -7   15    3      2.03      0.00
   -7   13    2     -0.27      0.00
   -7   11    1      1.22      0.00
   -7    9    2      0.36      0.00
   -7    7    2     -6.19      0.00
   -7    5    4     13.63      0.00
   -7    3    7     -4.22      0.00
   -7    3    8     -0.37      0.00
   -7    3   15     -0.49      0.00
   -7    3   16     -3.39      0.00
   -6   14    1     -2.45      0.00
    6   12    0     -3.77      0.00
    6   10    0      1.63      0.00
   -6    4    3    -16.96      0.00
   -6    2    6    -12.11      0.00
   -6    2    7      0.85      0.00
   -6    2   16      2.51      0.00
    5   15    0     -1.01      0.00
    5   13    1     -1.08      0.00
    5   11    1      2.47      0.00
    5    9    1      0.27      0.00
   -5    1    6      4.84      0.00
   -5    1   16     -0.85      0.00
    4   12    2      0.96      0.00
    4    8    2     -0.90      0.00
    4    6    1     -9.26      0.00
   -4    0   16      0.47      0.00
    3   15    2     -0.57      0.00
    3   13    3      0.30      0.00
    3    9    3      1.70      0.00
    3    3    0     -7.32      0.00
   -3    1    7     -0.78      0.00
   -3    1   15      0.10      0.00
    2   12    4      0.24      0.00
    2   10    4     -0.67      0.00
    2    8    4      1.03      0.00
    2    4    2     -2.44      0.00
   -2    2    9     -2.85      0.00
   -2    2   13      1.38      0.00
    1   15    4      0.34      0.00
    1   11    5     -1.15      0.00
    1    9    5     -1.26      0.00
   -1    1    3      6.10      0.00
   -1    1   19     -2.16      0.00
    0    2   18     -0.22      0.00
   -2   12    7      0.52      0.00
   -2    2    4      3.96      0.00
    2    2    1    -10.66      0.00
    3    3    2    -16.63      0.00
   -5    1    3     11.57      0.00
    5    3    0     -2.54      0.00
    5    5    5      6.72      0.00
    6    4    1      8.03      0.00
    6    6    9     -1.94      0.00
    6    6   10      3.60      0.00
    6    6   11      0.11      0.00
    6    6   12     -0.23      0.00
    7    5    3     -0.92      0.00
   -8    0    6      1.15      0.00
    8    6    5      0.04      0.00
    8    6   16      1.46      0.00
   -9    3    3     15.63      0.00
    9    5    1      6.62      0.00
   10    6    3     -2.09      0.00
  -11    7   11     -1.14      0.00
  -11    1    8     -3.86      0.00
  -11    3    4     -2.25      0.00
   11    5    0     -8.41      0.00
   11    7    6     -0.52      0.00
   11    7    7     -0.90      0.00
   11    7   14     -0.17      0.00
  -12    6   11      0.96      0.00
  -12    2    9      1.11      0.00
  -12    4    3     -2.47      0.00
  -13    9   12     -1.02      0.00
  -13    5   11      0.72      0.00
  -13    3   10      0.02      0.00
  -13    1    7      5.24      0.00
  -13    5    1      7.73      0.00
   13    7    4     -0.43      0.00
   13    7    5     -0.23      0.00
  -14    8   12     -1.07      0.00
  -14    0    8      2.26      0.00
  -14    2    6     -4.98      0.00
   14    6    0      0.45      0.00
  -15    7   12      1.42      0.00
  -15    3    5     -0.82      0.00
  -15    5    2      3.19      0.00
   15    7    3      0.74      0.00
  -16    6   12     -0.38      0.00
  -16    2   10      0.25      0.00
  -16    2    7     -2.24      0.00
  -16    4    4      2.33      0.00
   16    6    0      0.85      0.00
   16    8    7     -0.64      0.00
   16    8    8     -3.10      0.00
   16    8    9     -0.08      0.00
   16    8   10      2.24      0.00
  -17    5   12      0.54      0.00
  -17    3   11      0.38      0.00
  -17    1    8     -3.15      0.00
  -17    3    6      0.13      0.00
  -17    5    3     -0.10      0.00
   17    7    2     -1.87      0.00
  -18    2    7     -1.33      0.00
  -18    6    1     -2.08      0.00
   18    8    6     -0.57      0.00
   18    8    7     -0.11      0.00
   18    8    8     -3.71      0.00
  -19    5   12      1.02      0.00
  -19    3   11     -1.38      0.00
  -19    1   10     -0.29      0.00
  -19    1    8     -1.64      0.00
  -19    3    6      1.51      0.00
  -19    5    3     -0.29      0.00
   19    7    1      0.31      0.00
   19    7    2     -1.31      0.00
  -20    4   12      0.31      0.00
  -20    2   11      0.39      0.00
  -20    4    5     -1.37      0.00
  -20    6    1      0.01      0.00
   20    8    5     -1.49      0.00
   20    8    6     -0.82      0.00
  -21    1   10      0.36      0.00
  -21    3    6      3.10      0.00
  -21    5    3     -0.62      0.00
   21    7    1      1.52      0.00
   21    7    2     -0.58      0.00
  -22    2   11      0.86      0.00
  -22    4    5     -1.74      0.00
  -22    6    1      0.83      0.00
  -23    1   10      0.85      0.00
  -23    3    6      3.11      0.00
  -23    5    3     -0.70      0.00
   23    7    1      2.19      0.00
   23    7    2     -0.35      0.00
  -24    4    5     -2.12      0.00
  -24    6    1      0.80      0.00
  -25    3    6      1.79      0.00
  -25    5    3     -0.41      0.00
   -9   13    8      1.97      0.00
   -9   13    9      1.77      0.00
   -9   11    7      1.68      0.00
   -9   11    8      0.59      0.00
   -9   11    9     -1.17      0.00
   -9   11   10     -1.54      0.00
   -9   11   12      1.87      0.00
   -9    9    7     -1.37      0.00
   -9    9    8      0.31      0.00
   -9    9    9     -0.89      0.00
   -9    9   10      0.07      0.00
   -9    9   13     -1.25      0.00
   -9    9   14      0.94      0.00
   -9    7    9      2.11      0.00
   -9    7   10     -0.71      0.00
   -9    7   11      0.12      0.00
   -9    7   12     -1.02      0.00
   -9    7   13     -1.56      0.00
   -9    7   14     -1.21      0.00
   -8   14    6     -0.60      0.00
   -8   14    7     -0.97      0.00
   -8   12    4      2.70      0.00
   -8   12    5      0.04      0.00
   -8   10    4     -0.74      0.00
   -8   10    5      2.18      0.00
   -8    8    5     -4.77      0.00
   -8    6    6      4.74      0.00
   -8    6    7     -0.58      0.00
   -8    6   15     -1.18      0.00
   -8    6   16     -1.67      0.00
   -8    4   11     -1.01      0.00
   -7   15    4      1.30      0.00
   -7   13    3      1.99      0.00
   -7   11    2      0.78      0.00
   -7   11    3      1.38      0.00
   -7    9    3     -3.56      0.00
   -7    7    3      1.23      0.00
   -7    5    5     -2.16      0.00
   -7    5   17     -2.80      0.00
   -7    3    9     -0.43      0.00
   -7    3   10     -0.77      0.00
   -7    3   11     -0.41      0.00
   -7    3   12      0.08      0.00
   -7    3   13      0.72      0.00
   -7    3   14      1.04      0.00
   -6   14    2      0.50      0.00
   -6   12    1      1.16      0.00
   -6   10    1     -2.85      0.00
   -6    8    1      0.57      0.00
   -6    6    2      8.18      0.00
   -6    4    4     -9.67      0.00
   -6    4   18     -0.82      0.00
   -6    2    8     -0.33      0.00
   -6    2    9     -2.68      0.00
   -6    2   13     -0.82      0.00
   -6    2   14     -1.17      0.00
   -6    2   15     -0.27      0.00
   -5   15    1      1.85      0.00
    5   13    0     -0.56      0.00
    5    7    0      7.43      0.00
   -5    5    1      8.47      0.00
   -5    3    3     28.70      0.00
