Repository: Chung-Research-Group/CoRE-MOF-Tools

## Choose a database/API example

This is the home for executable CoRE-MOF-Tools usage examples. The separate
database repository supplies the release catalogue and data-access examples.
The paper-figure repository supplies only editable figures, figure-specific
data and plotting code. No manuscript files or copies of these database/API
workflows are needed to run a figure notebook.

| Task | Example or guide |
|---|---|
| Read verified metadata without CIFs | [`read_release_metadata.py`](read_release_metadata.py) |
| Inspect saved checker results and choose a CR/NCR view | [`read_checker_results.py`](read_checker_results.py) |

File: examples/examples/CoREMOF2024DB/example/c7dt03758a2.cif (part 9 of 12)
REM </olex2.extras>
WGHT    0.077600
FVAR       0.14491
11 3 5 1.6421 0.0000
11 3 6 2.8855 0.0000
11 3 7 2.4249 0.0000
11 3 8 1.8418 0.0000
11 3 9 -2.2904 0.0000
11 3 10 -1.2709 0.0000
11 3 11 -0.9416 0.0000
11 3 12 1.5355 0.0000
11 3 13 0.4477 0.0000
11 3 14 0.4434 0.0000
11 3 15 -0.0663 0.0000
11 3 16 -4.4972 0.0000
11 5 0 -5.0872 0.0000
11 5 1 4.2831 0.0000
11 5 2 -4.2427 0.0000
11 5 3 -1.4938 0.0000
11 5 4 2.1104 0.0000
11 5 5 2.2010 0.0000
11 5 6 -1.8068 0.0000
11 5 7 0.7640 0.0000
11 5 8 0.5876 0.0000
11 5 9 0.9154 0.0000
11 5 10 -0.4139 0.0000
11 5 11 -0.8719 0.0000
11 5 12 1.4263 0.0000
11 5 13 0.6635 0.0000
11 5 14 0.8537 0.0000
11 5 15 -2.6942 0.0000
11 7 0 1.2405 0.0000
11 7 1 -2.2690 0.0000
11 7 2 -4.7538 0.0000
11 7 3 1.9913 0.0000
11 7 4 -2.9881 0.0000
11 7 5 1.6583 0.0000
11 7 6 0.5882 0.0000
11 7 7 1.7522 0.0000
11 7 8 -1.5125 0.0000
11 7 9 0.0219 0.0000
11 7 10 0.4148 0.0000
11 7 11 0.0449 0.0000
11 7 12 -2.6224 0.0000
11 7 13 1.2460 0.0000
11 7 14 0.3097 0.0000
11 9 0 -4.2387 0.0000
11 9 1 0.3066 0.0000
11 9 2 -1.5860 0.0000
11 9 3 -0.1974 0.0000
11 9 4 -0.8928 0.0000
11 9 5 3.9300 0.0000
11 9 6 -2.0119 0.0000
11 9 7 -1.1041 0.0000
11 9 8 -0.5524 0.0000
11 9 9 0.1425 0.0000
11 9 10 -0.5635 0.0000
11 9 11 -0.4738 0.0000
11 9 12 1.1663 0.0000
11 11 0 -0.0214 0.0000
11 11 1 -0.8637 0.0000
11 11 2 -0.0901 0.0000
11 11 3 0.7001 0.0000
11 11 4 1.0953 0.0000
11 11 5 0.1660 0.0000
11 11 6 1.6765 0.0000
11 11 7 1.0532 0.0000
11 11 8 0.4685 0.0000
11 11 9 -0.2747 0.0000
11 11 10 -0.8463 0.0000
11 13 0 -0.5470 0.0000
11 13 1 -1.4360 0.0000
11 13 2 1.1683 0.0000
11 13 3 -1.1292 0.0000
11 13 4 0.2165 0.0000
11 13 5 1.7212 0.0000
11 13 6 1.1295 0.0000
12 0 0 22.6413 0.0000
12 0 2 5.8648 0.0000
12 0 4 -1.4200 0.0000
12 0 6 -1.1404 0.0000
12 0 8 2.5489 0.0000
12 0 10 -1.6431 0.0000
12 0 12 -2.0721 0.0000
12 0 14 1.8294 0.0000
12 2 0 -10.8686 0.0000
12 2 1 -0.4548 0.0000
12 2 2 12.0604 0.0000
12 2 3 -7.7601 0.0000
12 2 4 2.6589 0.0000
12 2 5 3.3796 0.0000
12 2 6 -0.9729 0.0000
12 2 7 -2.4975 0.0000
12 2 8 -2.6837 0.0000
12 2 9 -0.3774 0.0000
12 2 10 0.6727 0.0000
12 2 11 0.1798 0.0000
12 2 12 0.5780 0.0000
12 2 13 0.4863 0.0000
12 2 14 -0.4929 0.0000
12 2 15 -1.0532 0.0000
12 4 0 6.0494 0.0000
12 4 1 4.0711 0.0000
12 4 2 1.6375 0.0000
12 4 3 1.9322 0.0000
12 4 4 1.6665 0.0000
12 4 5 -4.3896 0.0000
12 4 6 -0.8078 0.0000
12 4 7 0.0976 0.0000
12 4 8 -0.3815 0.0000
12 4 9 1.2551 0.0000
12 4 10 0.0370 0.0000
12 4 11 1.4493 0.0000
12 4 12 -2.6976 0.0000
12 4 13 0.0111 0.0000
12 4 14 -1.3231 0.0000
12 4 15 1.8160 0.0000
12 6 0 -2.8356 0.0000
12 6 1 -1.3246 0.0000
12 6 2 5.5714 0.0000
12 6 3 -1.6401 0.0000
12 6 4 0.3768 0.0000
12 6 5 1.0514 0.0000
12 6 6 1.1970 0.0000
12 6 7 -2.1425 0.0000
12 6 8 -0.9503 0.0000
12 6 9 0.0541 0.0000
12 6 10 0.1665 0.0000
12 6 11 -0.0112 0.0000
12 6 12 0.6270 0.0000
12 6 13 -0.2811 0.0000
12 6 14 -0.2529 0.0000
12 8 0 3.0535 0.0000
12 8 1 1.7281 0.0000
12 8 2 2.3951 0.0000
12 8 3 -0.3347 0.0000
12 8 4 2.3814 0.0000
12 8 5 -4.3934 0.0000
12 8 6 0.1613 0.0000
12 8 7 1.6844 0.0000
12 8 8 1.6761 0.0000
12 8 9 -0.9652 0.0000
12 8 10 -0.4659 0.0000
12 8 11 1.4120 0.0000
12 8 12 1.2380 0.0000
12 10 0 1.8346 0.0000
12 10 1 -0.0661 0.0000
12 10 2 0.7965 0.0000
12 10 3 -0.3639 0.0000
12 10 4 -0.7019 0.0000
12 10 5 -2.0161 0.0000
12 10 6 0.3189 0.0000
12 10 7 -1.0257 0.0000
12 10 8 0.0226 0.0000
12 10 9 -0.1360 0.0000
12 10 10 0.3974 0.0000
12 12 0 -0.7992 0.0000
12 12 1 1.5993 0.0000
12 12 2 -0.9391 0.0000
12 12 3 -0.3709 0.0000
12 12 4 -0.2484 0.0000
12 12 5 -0.5735 0.0000
12 12 6 -2.5718 0.0000
12 12 7 -0.5024 0.0000
13 1 0 -6.1996 0.0000
13 1 1 5.2802 0.0000
13 1 2 -8.2798 0.0000
13 1 3 5.5158 0.0000
13 1 4 0.4451 0.0000
13 1 5 -2.6163 0.0000
13 1 6 0.2960 0.0000
13 1 7 0.3408 0.0000
13 1 8 0.1417 0.0000
13 1 9 1.9630 0.0000
13 1 10 0.6105 0.0000
13 1 11 1.3038 0.0000
13 1 12 1.2645 0.0000
13 1 13 -2.2248 0.0000
13 1 14 -0.3893 0.0000
13 1 15 0.6836 0.0000
13 3 0 7.0402 0.0000
13 3 1 -8.1195 0.0000
13 3 2 -5.4058 0.0000
13 3 3 3.6121 0.0000
13 3 4 -5.0397 0.0000
13 3 5 0.4746 0.0000
13 3 6 2.1853 0.0000
13 3 7 1.9181 0.0000
13 3 8 1.2512 0.0000
13 3 9 -1.9084 0.0000
13 3 10 -0.5603 0.0000
13 3 11 -1.5619 0.0000
13 3 12 1.9455 0.0000
13 3 13 0.1622 0.0000
13 3 14 0.6630 0.0000
13 3 15 0.0022 0.0000
13 5 0 -2.4706 0.0000
13 5 1 2.7194 0.0000
13 5 2 -3.2044 0.0000
13 5 3 -1.8065 0.0000
13 5 4 0.9957 0.0000
13 5 5 1.5945 0.0000
13 5 6 -1.8887 0.0000
13 5 7 -0.6649 0.0000
13 5 8 1.6316 0.0000
13 5 9 0.1141 0.0000
13 5 10 -0.4125 0.0000
13 5 11 -1.3060 0.0000
13 5 12 1.8502 0.0000
13 5 13 -0.2475 0.0000
13 5 14 1.0894 0.0000
13 7 0 1.1367 0.0000
13 7 1 -2.3218 0.0000
13 7 2 -3.6238 0.0000
13 7 3 1.4189 0.0000
13 7 4 -2.6600 0.0000
13 7 5 0.7744 0.0000
13 7 6 0.9850 0.0000
13 7 7 0.7756 0.0000
13 7 8 -1.6533 0.0000
13 7 9 -0.1129 0.0000
13 7 10 1.7357 0.0000
13 7 11 -0.6597 0.0000
13 7 12 -2.1523 0.0000
13 7 13 0.4878 0.0000
13 9 0 -3.0575 0.0000
13 9 1 0.4437 0.0000
13 9 2 -1.2168 0.0000
13 9 3 -0.5104 0.0000
13 9 4 -0.4972 0.0000
13 9 5 4.4094 0.0000
13 9 6 -1.4363 0.0000
13 9 7 -0.5467 0.0000
13 9 8 0.2739 0.0000
13 9 9 0.0880 0.0000
13 9 10 -0.2472 0.0000
13 9 11 -0.2696 0.0000
13 11 0 -0.1709 0.0000
13 11 1 -0.9685 0.0000
13 11 2 0.6139 0.0000
13 11 3 1.6667 0.0000
13 11 4 0.9608 0.0000
13 11 5 0.2826 0.0000
13 11 6 1.6822 0.0000
13 11 7 1.4175 0.0000
13 11 8 0.8276 0.0000
13 13 0 -0.4289 0.0000
13 13 1 -0.8369 0.0000
13 13 2 0.8411 0.0000
13 13 3 -0.7818 0.0000
13 13 4 0.0631 0.0000
14 0 0 13.6802 0.0000
14 0 2 6.5488 0.0000
14 0 4 -1.7340 0.0000
14 0 6 -1.2034 0.0000
14 0 8 1.9198 0.0000
14 0 10 -1.0249 0.0000
14 0 12 -3.9031 0.0000
14 0 14 1.1459 0.0000
14 2 0 -9.7925 0.0000
14 2 1 1.0806 0.0000
14 2 2 7.8729 0.0000
14 2 3 -6.9691 0.0000
14 2 4 3.2153 0.0000
14 2 5 2.8890 0.0000
14 2 6 -0.5073 0.0000
14 2 7 -2.0493 0.0000
14 2 8 -2.0695 0.0000
14 2 9 -0.0077 0.0000
14 2 10 0.7695 0.0000
14 2 11 0.1401 0.0000
14 2 12 -0.6784 0.0000
14 2 13 0.8156 0.0000
14 2 14 -0.2183 0.0000
14 4 0 2.9035 0.0000
14 4 1 2.9999 0.0000
14 4 2 0.5390 0.0000
14 4 3 1.8244 0.0000
14 4 4 3.1335 0.0000
14 4 5 -3.2322 0.0000
14 4 6 -0.6063 0.0000
14 4 7 0.9526 0.0000
14 4 8 -0.1811 0.0000
14 4 9 0.5312 0.0000
14 4 10 0.2290 0.0000
14 4 11 2.6217 0.0000
14 4 12 -2.8261 0.0000
14 4 13 0.1833 0.0000
14 4 14 -1.1306 0.0000
14 6 0 -2.2716 0.0000
14 6 1 0.0882 0.0000
14 6 2 4.2380 0.0000
14 6 3 -1.1896 0.0000
14 6 4 0.2333 0.0000
14 6 5 1.0226 0.0000
14 6 6 1.5117 0.0000
14 6 7 -1.1475 0.0000
14 6 8 -0.9623 0.0000
14 6 9 1.1683 0.0000
14 6 10 -0.9394 0.0000
14 6 11 -0.0040 0.0000
14 6 12 0.5535 0.0000
14 6 13 0.7080 0.0000
14 8 0 1.5532 0.0000
14 8 1 0.8882 0.0000
14 8 2 1.7299 0.0000
14 8 3 0.6425 0.0000
14 8 4 2.2707 0.0000
14 8 5 -4.2583 0.0000
14 8 6 -0.4626 0.0000
14 8 7 1.5163 0.0000
14 8 8 0.7161 0.0000
14 8 9 -0.6217 0.0000
14 8 10 -0.7094 0.0000
14 8 11 0.8805 0.0000
14 10 0 1.0876 0.0000
14 10 1 -0.0839 0.0000
14 10 2 0.4614 0.0000
14 10 3 -1.3422 0.0000
14 10 4 -1.2534 0.0000
14 10 5 -1.5301 0.0000
14 10 6 0.2828 0.0000
14 10 7 -1.7603 0.0000
14 10 8 -0.6805 0.0000
14 10 9 -0.2566 0.0000
14 12 0 0.0186 0.0000
14 12 1 0.5703 0.0000
14 12 2 -1.0610 0.0000
14 12 3 -0.5518 0.0000
14 12 4 -0.4751 0.0000
14 12 5 -0.4438 0.0000
15 1 0 -2.7441 0.0000
15 1 1 1.8179 0.0000
15 1 2 -6.1746 0.0000
15 1 3 5.6595 0.0000
15 1 4 -0.1130 0.0000
15 1 5 -1.9473 0.0000
15 1 6 0.6386 0.0000
15 1 7 -0.5317 0.0000
15 1 8 0.2684 0.0000
15 1 9 2.1402 0.0000
15 1 10 -0.2611 0.0000
15 1 11 0.6698 0.0000
15 1 12 2.4240 0.0000
15 1 13 -1.7485 0.0000
15 1 14 -0.2712 0.0000
15 3 0 6.5783 0.0000
15 3 1 -6.0993 0.0000
15 3 2 -2.5135 0.0000
15 3 3 3.1621 0.0000
15 3 4 -5.9118 0.0000
15 3 5 0.0120 0.0000
15 3 6 1.5474 0.0000
15 3 7 1.6575 0.0000
15 3 8 -0.1890 0.0000
15 3 9 -1.3972 0.0000
15 3 10 -0.2842 0.0000
15 3 11 -2.0646 0.0000
15 3 12 1.7768 0.0000
15 3 13 -0.0748 0.0000
15 3 14 0.1321 0.0000
15 5 0 -1.3555 0.0000
15 5 1 1.1842 0.0000
15 5 2 -2.4900 0.0000
15 5 3 -1.6011 0.0000
15 5 4 -0.0439 0.0000
15 5 5 1.9402 0.0000
15 5 6 -2.1651 0.0000
15 5 7 -1.1320 0.0000
15 5 8 1.7344 0.0000
15 5 9 -0.4071 0.0000
15 5 10 -0.8027 0.0000
15 5 11 -1.2875 0.0000
15 5 12 1.9620 0.0000
15 5 13 -0.8448 0.0000
15 7 0 1.4232 0.0000
15 7 1 -1.6840 0.0000
15 7 2 -2.6415 0.0000
15 7 3 0.7474 0.0000
15 7 4 -2.3864 0.0000
15 7 5 0.5354 0.0000
15 7 6 0.8626 0.0000
15 7 7 0.4901 0.0000
15 7 8 -1.0063 0.0000
15 7 9 -0.3172 0.0000
15 7 10 1.9361 0.0000
15 7 11 -0.5423 0.0000
15 9 0 -1.4360 0.0000
15 9 1 1.3169 0.0000
15 9 2 -1.2674 0.0000
15 9 3 -0.7066 0.0000
15 9 4 0.6591 0.0000
15 9 5 3.7873 0.0000
15 9 6 -1.5917 0.0000
15 9 7 0.3453 0.0000
15 9 8 1.1794 0.0000
15 9 9 -0.1851 0.0000
15 9 10 0.3115 0.0000
15 11 0 -0.7168 0.0000
15 11 1 -0.5847 0.0000
15 11 2 1.3376 0.0000
15 11 3 2.0447 0.0000
15 11 4 0.8747 0.0000
15 11 5 0.2661 0.0000
15 11 6 1.2551 0.0000
15 11 7 0.8977 0.0000
16 0 0 7.5299 0.0000
16 0 2 5.6468 0.0000
16 0 4 -1.3407 0.0000
16 0 6 -2.3335 0.0000
16 0 8 1.9898 0.0000
16 0 10 -0.6019 0.0000
16 0 12 -3.7010 0.0000
16 2 0 -7.7269 0.0000
16 2 1 1.7280 0.0000
16 2 2 3.8982 0.0000
16 2 3 -6.0605 0.0000
16 2 4 3.8737 0.0000
16 2 5 2.0197 0.0000
16 2 6 0.0020 0.0000
16 2 7 -1.1627 0.0000
16 2 8 -1.7670 0.0000
16 2 9 -0.1330 0.0000
16 2 10 1.6315 0.0000
16 2 11 0.5264 0.0000
16 2 12 -1.3455 0.0000
16 2 13 0.5540 0.0000
16 4 0 1.5824 0.0000
16 4 1 2.5042 0.0000
16 4 2 -0.3149 0.0000
16 4 3 1.4556 0.0000
16 4 4 4.3584 0.0000
16 4 5 -3.1242 0.0000
16 4 6 -0.5115 0.0000
16 4 7 1.0566 0.0000
16 4 8 0.7512 0.0000
16 4 9 -0.5591 0.0000
16 4 10 0.5302 0.0000
16 4 11 3.1124 0.0000
16 4 12 -2.2131 0.0000
16 4 13 0.1732 0.0000
16 6 0 -1.7462 0.0000
16 6 1 0.7239 0.0000
16 6 2 3.4094 0.0000
16 6 3 -1.0297 0.0000
16 6 4 0.2473 0.0000
16 6 5 0.4396 0.0000
16 6 6 1.7458 0.0000
16 6 7 -1.1072 0.0000
16 6 8 -0.7877 0.0000
16 6 9 1.6086 0.0000
16 6 10 -1.0519 0.0000
16 6 11 -0.3246 0.0000
16 8 0 0.0388 0.0000
16 8 1 -0.5479 0.0000
16 8 2 1.3083 0.0000
16 8 3 1.3306 0.0000
16 8 4 1.5715 0.0000
16 8 5 -3.4897 0.0000
16 8 6 0.0065 0.0000
16 8 7 0.6607 0.0000
16 8 8 -0.5688 0.0000
16 8 9 -0.1416 0.0000
16 8 10 -0.4541 0.0000
16 10 0 0.3560 0.0000
16 10 1 -0.1638 0.0000
16 10 2 0.2405 0.0000
16 10 3 -2.1954 0.0000
16 10 4 -1.7929 0.0000
16 10 5 -0.4792 0.0000
16 10 6 0.5173 0.0000
16 10 7 -1.6751 0.0000
16 12 0 0.4892 0.0000
16 12 1 -0.5287 0.0000
16 12 2 -0.6818 0.0000
16 12 3 -0.2469 0.0000
17 1 0 -1.1760 0.0000
17 1 1 -0.2443 0.0000
17 1 2 -3.5086 0.0000
17 1 3 4.9495 0.0000
17 1 4 -0.7064 0.0000
17 1 5 -0.8381 0.0000
17 1 6 1.2191 0.0000
17 1 7 -2.0270 0.0000
17 1 8 0.5492 0.0000
17 1 9 2.6809 0.0000
17 1 10 -0.9771 0.0000
17 1 11 -0.2844 0.0000
17 1 12 2.2079 0.0000
17 1 13 -0.9286 0.0000
17 3 0 5.1484 0.0000
17 3 1 -4.6852 0.0000
17 3 2 -0.2341 0.0000
17 3 3 2.5037 0.0000
17 3 4 -6.2221 0.0000
17 3 5 0.0773 0.0000
17 3 6 1.2618 0.0000
17 3 7 1.6480 0.0000
17 3 8 -1.1717 0.0000
17 3 9 -0.7160 0.0000
17 3 10 -0.4444 0.0000
17 3 11 -1.8732 0.0000
17 3 12 1.4125 0.0000
17 5 0 -0.9980 0.0000
17 5 1 0.0594 0.0000
17 5 2 -2.1614 0.0000
17 5 3 -1.2424 0.0000
17 5 4 -0.5786 0.0000
17 5 5 2.5565 0.0000
17 5 6 -2.0783 0.0000
17 5 7 -0.5616 0.0000
17 5 8 1.4319 0.0000
17 5 9 -0.1520 0.0000
17 5 10 -1.2753 0.0000
17 5 11 -1.1456 0.0000
17 7 0 1.9980 0.0000
17 7 1 -0.5730 0.0000
17 7 2 -1.8656 0.0000
17 7 3 0.3680 0.0000
17 7 4 -1.9306 0.0000
17 7 5 0.3621 0.0000
17 7 6 0.1631 0.0000
17 7 7 0.5652 0.0000
17 7 8 -0.0551 0.0000
17 7 9 -0.1323 0.0000
17 7 10 1.2761 0.0000
17 9 0 -0.1578 0.0000
17 9 1 1.9067 0.0000
17 9 2 -1.3019 0.0000
17 9 3 -0.2316 0.0000
17 9 4 1.6969 0.0000
17 9 5 2.2276 0.0000
17 9 6 -1.8516 0.0000
17 9 7 0.7912 0.0000
17 9 8 1.2533 0.0000
17 11 0 -0.8881 0.0000
17 11 1 -0.1846 0.0000
17 11 2 1.4505 0.0000
17 11 3 1.6445 0.0000
17 11 4 0.9546 0.0000
18 0 0 4.1878 0.0000
18 0 2 3.7277 0.0000
18 0 4 -0.5785 0.0000
18 0 6 -3.4985 0.0000
18 0 8 1.8143 0.0000
18 0 10 -0.6015 0.0000
18 0 12 -2.3416 0.0000
18 2 0 -5.2795 0.0000
18 2 1 2.0700 0.0000
18 2 2 0.9684 0.0000
18 2 3 -4.5065 0.0000
18 2 4 3.6203 0.0000
18 2 5 1.1635 0.0000
18 2 6 0.3710 0.0000
18 2 7 -0.2133 0.0000
18 2 8 -2.1112 0.0000
18 2 9 -0.4006 0.0000
18 2 10 2.2731 0.0000
18 2 11 0.7212 0.0000
18 2 12 -1.4871 0.0000
18 4 0 0.9003 0.0000
18 4 1 2.2615 0.0000
18 4 2 -0.6469 0.0000
18 4 3 1.5201 0.0000
18 4 4 4.3447 0.0000
18 4 5 -3.2439 0.0000
18 4 6 -0.7872 0.0000
18 4 7 0.5818 0.0000
18 4 8 1.1222 0.0000
18 4 9 -1.5637 0.0000
18 4 10 0.6484 0.0000
18 4 11 2.6960 0.0000
18 6 0 -1.5125 0.0000
18 6 1 0.6586 0.0000
18 6 2 2.5039 0.0000
18 6 3 -0.9638 0.0000
18 6 4 0.2509 0.0000
18 6 5 -0.0260 0.0000
18 6 6 1.5404 0.0000
18 6 7 -1.2363 0.0000
18 6 8 -0.6690 0.0000
18 6 9 1.1250 0.0000
18 6 10 -0.6447 0.0000
18 8 0 -0.9839 0.0000
18 8 1 -1.3359 0.0000
18 8 2 0.8550 0.0000
18 8 3 1.0222 0.0000
18 8 4 0.6167 0.0000
18 8 5 -1.9648 0.0000
18 8 6 0.7327 0.0000
18 8 7 0.0552 0.0000
18 8 8 -1.2332 0.0000
18 10 0 -0.1303 0.0000
18 10 1 -0.0683 0.0000
18 10 2 0.0903 0.0000
18 10 3 -2.4567 0.0000
18 10 4 -1.8271 0.0000
18 10 5 0.3093 0.0000
19 1 0 -0.8180 0.0000
19 1 1 -1.2659 0.0000
19 1 2 -1.4815 0.0000
19 1 3 3.5035 0.0000
19 1 4 -0.8663 0.0000
19 1 5 0.0846 0.0000
19 1 6 1.4235 0.0000
19 1 7 -3.0295 0.0000
19 1 8 1.0636 0.0000
19 1 9 2.6271 0.0000
19 1 10 -1.0006 0.0000
19 1 11 -0.7362 0.0000
19 3 0 3.7802 0.0000
19 3 1 -3.7403 0.0000
19 3 2 1.0337 0.0000
19 3 3 1.3001 0.0000
19 3 4 -5.2740 0.0000
19 3 5 0.0667 0.0000
19 3 6 1.2935 0.0000
19 3 7 1.5745 0.0000
19 3 8 -0.9794 0.0000
19 3 9 -0.2158 0.0000
19 3 10 -0.5663 0.0000
19 3 11 -1.0562 0.0000
19 5 0 -0.5131 0.0000
19 5 1 -0.4677 0.0000
19 5 2 -1.7377 0.0000
19 5 3 -1.1200 0.0000
19 5 4 -0.3545 0.0000
19 5 5 2.5398 0.0000
19 5 6 -1.4126 0.0000
19 5 7 0.1634 0.0000
19 5 8 1.2773 0.0000
19 5 9 0.4262 0.0000
19 5 10 -1.2450 0.0000
19 7 0 2.3176 0.0000
19 7 1 0.1562 0.0000
19 7 2 -0.8284 0.0000
19 7 3 0.3508 0.0000
19 7 4 -1.2527 0.0000
19 7 5 -0.0166 0.0000
19 7 6 -0.3957 0.0000
19 7 7 0.1956 0.0000
19 7 8 0.6459 0.0000
19 9 0 0.2664 0.0000
19 9 1 1.5522 0.0000
19 9 2 -0.8788 0.0000
19 9 3 0.5891 0.0000
19 9 4 1.8780 0.0000
19 9 5 0.6941 0.0000
20 0 0 2.5827 0.0000
20 0 2 2.2972 0.0000
20 0 4 0.0782 0.0000
20 0 6 -3.4131 0.0000
20 0 8 1.1733 0.0000
20 0 10 -0.6800 0.0000
20 2 0 -3.4644 0.0000
20 2 1 2.2371 0.0000
20 2 2 -0.3565 0.0000
20 2 3 -2.7499 0.0000
20 2 4 2.5816 0.0000
20 2 5 0.8418 0.0000
20 2 6 0.5447 0.0000
20 2 7 0.3788 0.0000
20 2 8 -2.3627 0.0000
20 2 9 -0.2708 0.0000
20 2 10 2.0244 0.0000
20 4 0 0.1277 0.0000
20 4 1 1.7456 0.0000
20 4 2 -0.7571 0.0000
20 4 3 2.1011 0.0000
20 4 4 3.1109 0.0000
20 4 5 -2.7295 0.0000
20 4 6 -1.1090 0.0000
20 4 7 0.1187 0.0000
20 4 8 0.5893 0.0000
20 4 9 -1.7953 0.0000
20 6 0 -1.2974 0.0000
20 6 1 0.5202 0.0000
20 6 2 1.1092 0.0000
20 6 3 -0.8163 0.0000
20 6 4 0.1176 0.0000
20 6 5 0.0010 0.0000
20 6 6 0.8739 0.0000
20 6 7 -0.7848 0.0000
20 6 8 -0.5798 0.0000
20 8 0 -1.0968 0.0000
20 8 1 -0.9319 0.0000
20 8 2 0.0819 0.0000
20 8 3 0.1754 0.0000
20 8 4 -0.0476 0.0000
20 8 5 -0.4589 0.0000
20 8 6 0.7876 0.0000
20 10 0 -0.1830 0.0000
20 10 1 0.1694 0.0000
21 1 0 -0.5230 0.0000
21 1 1 -1.5614 0.0000
21 1 2 -0.7876 0.0000
21 1 3 2.1567 0.0000
21 1 4 -0.7891 0.0000
21 1 5 0.2773 0.0000
21 1 6 0.8878 0.0000
21 1 7 -2.8085 0.0000
21 1 8 1.1059 0.0000
21 1 9 1.5992 0.0000
21 3 0 2.8813 0.0000
21 3 1 -2.8843 0.0000
21 3 2 1.5272 0.0000
21 3 3 0.0649 0.0000
21 3 4 -3.6295 0.0000
21 3 5 -0.3234 0.0000
21 3 6 1.2014 0.0000
21 3 7 1.1572 0.0000
21 3 8 -0.2931 0.0000
21 3 9 -0.1308 0.0000
21 5 0 0.0979 0.0000
21 5 1 -0.5139 0.0000
21 5 2 -1.0323 0.0000
21 5 3 -1.2213 0.0000
21 5 4 0.2990 0.0000
21 5 5 1.6449 0.0000
21 5 6 -0.6190 0.0000
21 5 7 0.4077 0.0000
21 5 8 1.1399 0.0000
21 7 0 1.7702 0.0000
21 7 1 0.0865 0.0000
21 7 2 0.4445 0.0000
21 7 3 0.3957 0.0000
21 7 4 -0.6343 0.0000
21 7 5 -0.3875 0.0000
21 7 6 -0.4267 0.0000
21 9 0 -0.0967 0.0000
21 9 1 0.6175 0.0000
21 9 2 -0.1580 0.0000
22 0 0 1.4471 0.0000
22 0 2 1.8432 0.0000
22 0 4 0.5083 0.0000
22 0 6 -1.8943 0.0000
22 0 8 0.6605 0.0000
22 2 0 -2.5256 0.0000
22 2 1 2.1686 0.0000
22 2 2 -0.5811 0.0000
22 2 3 -1.6023 0.0000
22 2 4 1.6423 0.0000
22 2 5 0.9589 0.0000
22 2 6 0.5980 0.0000
22 2 7 0.5323 0.0000
22 2 8 -1.6127 0.0000
22 4 0 -0.5072 0.0000
22 4 1 0.9145 0.0000
22 4 2 -0.8486 0.0000
22 4 3 2.5528 0.0000
22 4 4 1.5349 0.0000
22 4 5 -1.5198 0.0000
22 4 6 -0.9622 0.0000
22 4 7 -0.0487 0.0000
22 6 0 -0.6635 0.0000
22 6 1 0.5946 0.0000
22 6 2 -0.2539 0.0000
22 6 3 -0.5610 0.0000
22 6 4 -0.0497 0.0000
22 6 5 0.3044 0.0000
22 8 0 -0.3857 0.0000
22 8 1 0.0117 0.0000
22 8 2 -0.6799 0.0000
23 1 0 0.0123 0.0000
23 1 1 -1.4478 0.0000
23 1 2 -0.7929 0.0000
23 1 3 1.5146 0.0000
23 1 4 -0.7974 0.0000
23 1 5 -0.0288 0.0000
23 1 6 0.0064 0.0000
23 1 7 -1.6596 0.0000
23 3 0 2.1671 0.0000
23 3 1 -2.0005 0.0000
23 3 2 1.6159 0.0000
23 3 3 -0.5080 0.0000
23 3 4 -2.1282 0.0000
23 3 5 -0.7346 0.0000
23 3 6 0.6988 0.0000
23 5 0 0.3133 0.0000
23 5 1 -0.3284 0.0000
23 5 2 -0.4217 0.0000
23 5 3 -1.2117 0.0000
23 5 4 0.7807 0.0000
23 5 5 0.4794 0.0000
23 7 0 0.5326 0.0000
23 7 1 -0.3166 0.0000
23 7 2 1.2015 0.0000
24 0 0 0.5205 0.0000
24 0 2 1.6274 0.0000
24 0 4 0.6255 0.0000
24 0 6 -0.1538 0.0000
24 2 0 -1.9056 0.0000
24 2 1 1.7894 0.0000
24 2 2 -0.5621 0.0000
24 2 3 -1.2275 0.0000
24 2 4 1.1204 0.0000
24 2 5 0.8382 0.0000
24 4 0 -0.6120 0.0000
24 4 1 0.2223 0.0000
24 4 2 -0.8010 0.0000
24 4 3 2.2757 0.0000
24 4 4 0.4007 0.0000
24 6 0 0.2150 0.0000
24 6 1 0.6033 0.0000
25 1 0 0.3070 0.0000
25 1 1 -1.0763 0.0000
25 1 2 -0.6024 0.0000
25 1 3 1.3309 0.0000
25 1 4 -0.7110 0.0000
25 3 0 1.4294 0.0000
25 3 1 -1.2292 0.0000
25 3 2 1.3882 0.0000
25 3 3 -0.3698 0.0000
26 0 0 0.1174 0.0000
26 2 0 -1.1941 0.0000
0 0 0 0.0 0.0
;
_shelx_fab_checksum              31382

_exptl_crystal_preparation       ', Luminescent'
####################################################################### 
# 
# This file contains crystal structure data downloaded from the 
# Cambridge Structural Database (CSD) hosted by the Cambridge 
# Crystallographic Data Centre (CCDC).
# 
# Full information about CCDC data access policies and citation 
# guidelines are available at http://www.ccdc.cam.ac.uk/access/V1 
# 
# Audit and citation data items may have been added by the CCDC. 
# Please retain this information to preserve the provenance of 
# this file and to allow appropriate attribution of the data. 
# 
#######################################################################

data_sv-2-rem_tw
_database_code_depnum_ccdc_archive 'CCDC 1549456'
_audit_update_record             
;
2017-05-11 deposited with the CCDC.
2017-12-01 downloaded from the CCDC.
;

_audit_creation_method           SHELXL-2016/6
_shelx_SHELXL_version_number     2016/6
_chemical_name_systematic        ?
_chemical_name_common            ?
_chemical_melting_point          ?
_chemical_formula_moiety         'C44 H28 F6 N8 O4 Zn, 2(C4 H8 O2)'
_chemical_formula_sum            'C52 H44 F6 N8 O8 Zn'
_chemical_formula_weight         1088.32

loop_
_atom_type_symbol
_atom_type_description
_atom_type_scat_dispersion_real
_atom_type_scat_dispersion_imag
_atom_type_scat_source
C C 0.0033 0.0016 'International Tables Vol C Tables 4.2.6.8 and 6.1.1.4'
H H 0.0000 0.0000 'International Tables Vol C Tables 4.2.6.8 and 6.1.1.4'
F F 0.0171 0.0103 'International Tables Vol C Tables 4.2.6.8 and 6.1.1.4'
N N 0.0061 0.0033 'International Tables Vol C Tables 4.2.6.8 and 6.1.1.4'
O O 0.0106 0.0060 'International Tables Vol C Tables 4.2.6.8 and 6.1.1.4'
Zn Zn 0.2839 1.4301 'International Tables Vol C Tables 4.2.6.8 and 6.1.1.4'

_space_group_crystal_system      monoclinic
_space_group_IT_number           14
_space_group_name_H-M_alt        'P 21/n'
_space_group_name_Hall           '-P 2yn'

_shelx_space_group_comment       
;
The symmetry employed for this shelxl refinement is uniquely defined
by the following loop, which should always be used as a source of
symmetry information in preference to the above space-group names.
They are only intended as comments.
;

loop_
_space_group_symop_operation_xyz
'x, y, z'
'-x+1/2, y+1/2, -z+1/2'
'-x, -y, -z'
'x-1/2, -y-1/2, z-1/2'

_cell_length_a                   13.6068(5)
_cell_length_b                   18.0054(5)
_cell_length_c                   20.3919(7)
_cell_angle_alpha                90
_cell_angle_beta                 96.256(3)
_cell_angle_gamma                90
_cell_volume                     4966.2(3)
_cell_formula_units_Z            4
_cell_measurement_temperature    200(2)
_cell_measurement_reflns_used    45392
_cell_measurement_theta_min      1.13
_cell_measurement_theta_max      25.55

_exptl_crystal_description       block
_exptl_crystal_colour            colorless
_exptl_crystal_density_meas      ?
_exptl_crystal_density_method    ?
_exptl_crystal_density_diffrn    1.456
_exptl_crystal_F_000             2240
_exptl_transmission_factor_min   ?
_exptl_transmission_factor_max   ?
_exptl_crystal_size_max          0.520
_exptl_crystal_size_mid          0.253
_exptl_crystal_size_min          0.120
_exptl_absorpt_coefficient_mu    0.581
_shelx_estimated_absorpt_T_min   ?
_shelx_estimated_absorpt_T_max   ?
_exptl_absorpt_correction_type   integration
_exptl_absorpt_correction_T_min  0.8140
_exptl_absorpt_correction_T_max  0.9850
_exptl_absorpt_process_details   ?
_exptl_absorpt_special_details   
;

STOE X-Red32, absorption correction by Gaussian integration, analogous to
P. Coppens, "The Evaluation of Absorption and Extinction in Single-Crystal
Structure Analysis", published in
F. R. Ahmed (Editor), "Crystallographic Computing",
Munksgaard, Copenhagen (1970), 255 - 270

;
_diffrn_ambient_temperature      200(2)
_diffrn_radiation_wavelength     0.71073
_diffrn_radiation_type           MoK\a
_diffrn_source                   
'sealed X-ray tube, 12 x 0.4 mm long-fine focus'
_diffrn_measurement_device_type  'STOE IPDS 2'
_diffrn_measurement_method       'rotation method'
_diffrn_detector_area_resol_mean 6.67
_diffrn_reflns_number            8867
_diffrn_reflns_av_unetI/netI     0.0658
_diffrn_reflns_av_R_equivalents  ?
_diffrn_reflns_limit_h_min       -16
_diffrn_reflns_limit_h_max       16
_diffrn_reflns_limit_k_min       -21
_diffrn_reflns_limit_k_max       21
_diffrn_reflns_limit_l_min       -3
_diffrn_reflns_limit_l_max       24
_diffrn_reflns_theta_min         1.513
_diffrn_reflns_theta_max         25.344
_diffrn_reflns_theta_full        25.242
_diffrn_measured_fraction_theta_max 0.976
_diffrn_measured_fraction_theta_full 0.985
_diffrn_reflns_Laue_measured_fraction_max 0.976
_diffrn_reflns_Laue_measured_fraction_full 0.985
_diffrn_reflns_point_group_measured_fraction_max 0.976
_diffrn_reflns_point_group_measured_fraction_full 0.985
_reflns_number_total             8867
_reflns_number_gt                6676
_reflns_threshold_expression     'I > 2\s(I)'
_reflns_Friedel_coverage         0.000
_reflns_Friedel_fraction_max     .
_reflns_Friedel_fraction_full    .

_reflns_special_details          
;
 _reflns_Friedel_fraction is defined as the number of unique
 Friedel pairs measured divided by the number that would be
 possible theoretically, ignoring centric projections and
 systematic absences.
;

_computing_data_collection       'STOE X-AREA'
_computing_cell_refinement       'STOE X-AREA'
_computing_data_reduction        'STOE X-RED'
_computing_structure_solution    'SHELXT 2014/5 (Sheldrick, 2014)'
_computing_structure_refinement  'SHELXL-2016/6 (Sheldrick, 2016)'
_computing_molecular_graphics    'Olex2 (Dolomanov et al., 2009)'
_computing_publication_material  'Olex2 (Dolomanov et al., 2009)'
_refine_special_details          'Refined as a 2-component twin., Twin'
_refine_ls_structure_factor_coef Fsqd
_refine_ls_matrix_type           full
_refine_ls_weighting_scheme      calc
_refine_ls_weighting_details     
'w=1/[\s^2^(Fo^2^)+(0.0495P)^2^+9.8151P] where P=(Fo^2^+2Fc^2^)/3'
_atom_sites_solution_primary     ?
_atom_sites_solution_secondary   ?
_atom_sites_solution_hydrogens   geom
_refine_ls_hydrogen_treatment    constr
_refine_ls_extinction_method     none
_refine_ls_extinction_coef       .
_refine_ls_number_reflns         8867
_refine_ls_number_parameters     714
_refine_ls_number_restraints     105
_refine_ls_R_factor_all          0.1085
_refine_ls_R_factor_gt           0.0838
_refine_ls_wR_factor_ref         0.1664
_refine_ls_wR_factor_gt          0.1493
_refine_ls_goodness_of_fit_ref   1.037
_refine_ls_restrained_S_all      1.040
_refine_ls_shift/su_max          0.002
_refine_ls_shift/su_mean         0.000

loop_
_atom_site_label
_atom_site_type_symbol
_atom_site_fract_x
_atom_site_fract_y
_atom_site_fract_z
_atom_site_U_iso_or_equiv
_atom_site_adp_type
_atom_site_occupancy
_atom_site_site_symmetry_order
_atom_site_calc_flag
_atom_site_refinement_flags_posn
_atom_site_refinement_flags_adp
_atom_site_refinement_flags_occupancy
_atom_site_disorder_assembly
_atom_site_disorder_group
Zn1 Zn 0.49413(4) 0.23668(3) 0.25977(2) 0.03169(15) Uani 1 1 d . . . . .
F1 F 0.7702(4) 0.0597(3) 0.3182(2) 0.1054(17) Uani 1 1 d . . . . .
F2 F 0.8477(3) 0.0861(3) 0.2373(3) 0.1001(15) Uani 1 1 d . . . . .
F3 F 0.7020(4) 0.0463(2) 0.2209(2) 0.0948(15) Uani 1 1 d . . . . .
O1 O 0.6302(3) 0.1744(2) 0.25972(18) 0.0471(9) Uani 1 1 d . . . . .
O2 O 0.3555(3) 0.2989(2) 0.26254(19) 0.0506(9) Uani 1 1 d . U . . .
O3 O 0.7827(4) 0.2197(3) 0.2676(4) 0.121(3) Uani 1 1 d . . . . .
N1 N 0.4385(3) 0.1608(2) 0.18602(19) 0.0354(9) Uani 1 1 d . . . . .
N2 N 0.4444(3) 0.1623(2) 0.33213(19) 0.0374(9) Uani 1 1 d . . . . .
N3 N 0.5538(3) 0.3118(2) 0.33262(19) 0.0352(9) Uani 1 1 d . . . . .
N4 N 0.0338(3) 0.1838(2) 0.68745(19) 0.0359(9) Uani 1 1 d . . . . .
N5 N 0.4343(3) 0.0792(2) 0.1059(2) 0.0388(10) Uani 1 1 d . . . . .
N6 N 0.3609(3) 0.1158(2) 0.4090(2) 0.0396(10) Uani 1 1 d . . . . .
N7 N 0.5638(3) 0.3997(2) 0.4075(2) 0.0390(10) Uani 1 1 d . . . . .
N8 N 0.1084(3) 0.1287(2) 0.6104(2) 0.0398(10) Uani 1 1 d . . . . .
C1 C 0.4901(4) 0.1269(3) 0.1441(2) 0.0378(11) Uani 1 1 d . . . . .
H1 H 0.556989 0.134993 0.141270 0.045 Uiso 1 1 calc R U . . .
C2 C 0.3410(4) 0.0826(4) 0.1256(3) 0.0629(19) Uani 1 1 d . . . . .
H2 H 0.286125 0.055140 0.108634 0.075 Uiso 1 1 calc R U . . .
C3 C 0.3443(4) 0.1334(3) 0.1744(3) 0.0537(16) Uani 1 1 d . . . . .
H3 H 0.291124 0.147578 0.196569 0.064 Uiso 1 1 calc R U . . .
C4 C 0.4666(4) 0.0378(3) 0.0519(2) 0.0385(11) Uani 1 1 d . . . . .
C5 C 0.4553(4) 0.0712(3) -0.0104(2) 0.0381(11) Uani 1 1 d . . . . .
C6 C 0.4122(4) 0.1428(3) -0.0224(3) 0.0490(14) Uani 1 1 d . . . . .
H6 H 0.389752 0.169244 0.012175 0.059 Uiso 1 1 calc R U . . .
C7 C 0.4036(5) 0.1724(3) -0.0833(3) 0.0586(16) Uani 1 1 d . . . . .
H7 H 0.375713 0.219284 -0.090154 0.070 Uiso 1 1 calc R U . . .
C8 C 0.4363(5) 0.1333(4) -0.1371(3) 0.0617(16) Uani 1 1 d . . . . .
H8 H 0.428889 0.154345 -0.178960 0.074 Uiso 1 1 calc R U . . .
C9 C 0.4783(5) 0.0651(3) -0.1279(3) 0.0520(14) Uani 1 1 d . . . . .
H9 H 0.499629 0.040159 -0.163692 0.062 Uiso 1 1 calc R U . . .
C10 C 0.4902(4) 0.0314(3) -0.0648(2) 0.0390(11) Uani 1 1 d . . . . .
C11 C 0.3814(4) 0.1771(3) 0.3749(2) 0.0427(13) Uani 1 1 d . . . . .
H11 H 0.354469 0.223780 0.380870 0.051 Uiso 1 1 calc R U . . .
C12 C 0.4643(4) 0.0877(3) 0.3388(3) 0.0417(12) Uani 1 1 d . . . . .
H12 H 0.506607 0.061140 0.314596 0.050 Uiso 1 1 calc R U . . .
C13 C 0.4129(4) 0.0586(3) 0.3860(3) 0.0465(13) Uani 1 1 d . . . . .
H13 H 0.413006 0.009375 0.399815 0.056 Uiso 1 1 calc R U . . .
C14 C 0.2960(4) 0.1137(3) 0.4603(2) 0.0377(11) Uani 1 1 d . . . . .
C15 C 0.1946(4) 0.1160(3) 0.4422(2) 0.0408(12) Uani 1 1 d . . . . .
C16 C 0.1508(5) 0.1171(4) 0.3756(3) 0.0553(15) Uani 1 1 d . . . . .
H16 H 0.191126 0.112633 0.341792 0.066 Uiso 1 1 calc R U . . .
C17 C 0.0518(5) 0.1246(4) 0.3601(3) 0.0632(18) Uani 1 1 d . . . . .
H17 H 0.025338 0.126244 0.316135 0.076 Uiso 1 1 calc R U . . .
C18 C -0.0114(5) 0.1300(4) 0.4107(3) 0.0583(16) Uani 1 1 d . . . . .
H18 H -0.079192 0.135351 0.399713 0.070 Uiso 1 1 calc R U . . .
C19 C 0.0264(4) 0.1273(3) 0.4751(3) 0.0517(14) Uani 1 1 d . . . . .
H19 H -0.016087 0.130513 0.507786 0.062 Uiso 1 1 calc R U . . .
C20 C 0.1294(4) 0.1198(3) 0.4935(2) 0.0433(12) Uani 1 1 d . . . . .
C21 C 0.1720(4) 0.1193(3) 0.5592(3) 0.0409(12) Uani 1 1 d . . . . .
C22 C 0.2735(4) 0.1151(3) 0.5770(2) 0.0425(13) Uani 1 1 d . . . . .
C23 C 0.3169(5) 0.1154(3) 0.6439(3) 0.0501(14) Uani 1 1 d . . . . .
H23 H 0.276371 0.114364 0.677777 0.060 Uiso 1 1 calc R U . . .
C24 C 0.4158(5) 0.1173(4) 0.6588(3) 0.0668(18) Uani 1 1 d . . . . .
H24 H 0.442330 0.117734 0.702817 0.080 Uiso 1 1 calc R U . . .
C25 C 0.4804(5) 0.1185(4) 0.6082(3) 0.0593(16) Uani 1 1 d . . . . .
H25 H 0.548464 0.121416 0.619322 0.071 Uiso 1 1 calc R U . . .
C26 C 0.4426(4) 0.1154(3) 0.5442(3) 0.0516(14) Uani 1 1 d . . . . .
H26 H 0.485323 0.114533 0.511525 0.062 Uiso 1 1 calc R U . . .
C27 C 0.3386(4) 0.1134(3) 0.5257(3) 0.0419(12) Uani 1 1 d . . . . .
C28 C 0.0955(4) 0.1929(3) 0.6427(2) 0.0376(11) Uani 1 1 d . . . . .
H28 H 0.126189 0.237527 0.634425 0.045 Uiso 1 1 calc R U . . .
C29 C 0.0064(4) 0.1103(3) 0.6839(3) 0.0437(13) Uani 1 1 d . . . . .
H29 H -0.037361 0.087911 0.709867 0.052 Uiso 1 1 calc R U . . .
C30 C 0.0525(4) 0.0756(3) 0.6372(3) 0.0471(13) Uani 1 1 d . . . . .
H30 H 0.047364 0.025678 0.625495 0.056 Uiso 1 1 calc R U . . .
C31 C 0.5032(4) 0.3519(3) 0.3719(2) 0.0349(11) Uani 1 1 d . . . . .
H31 H 0.435655 0.347715 0.374497 0.042 Uiso 1 1 calc R U . . .
C32 C 0.6501(4) 0.3351(3) 0.3442(3) 0.0444(13) Uani 1 1 d . . . . .
H32 H 0.702585 0.316339 0.323621 0.053 Uiso 1 1 calc R U . . .
C33 C 0.6569(4) 0.3895(3) 0.3898(3) 0.0542(15) Uani 1 1 d . . . . .
H33 H 0.713819 0.414998 0.406096 0.065 Uiso 1 1 calc R U . . .
C34 C 0.4864(4) 0.5170(3) 0.4316(2) 0.0371(11) Uani 1 1 d . . . . .
C35 C 0.5321(4) 0.4513(3) 0.4549(2) 0.0369(11) Uani 1 1 d . . . . .
C36 C 0.5474(4) 0.4324(3) 0.5212(2) 0.0393(11) Uani 1 1 d . . . . .
C37 C 0.5911(5) 0.3638(3) 0.5447(3) 0.0508(14) Uani 1 1 d . . . . .
H37 H 0.612639 0.330140 0.514789 0.061 Uiso 1 1 calc R U . . .
C38 C 0.6015(5) 0.3469(3) 0.6099(3) 0.0574(16) Uani 1 1 d . . . . .
H38 H 0.629043 0.301687 0.624116 0.069 Uiso 1 1 calc R U . . .
C39 C 0.5705(5) 0.3985(3) 0.6567(3) 0.0541(14) Uani 1 1 d . . . . .
H39 H 0.579077 0.387031 0.701445 0.065 Uiso 1 1 calc R U . . .
C40 C 0.5292(4) 0.4632(3) 0.6367(3) 0.0479(13) Uani 1 1 d . . . . .
H40 H 0.510032 0.496180 0.668003 0.057 Uiso 1 1 calc R U . . .
C41 C 0.2661(4) 0.3062(4) 0.2510(3) 0.0636(17) Uani 1 1 d . U . . .
C42 C 0.2242(6) 0.3769(6) 0.2713(4) 0.095(2) Uani 1 1 d . U . . .
C43 C 0.7206(4) 0.1694(3) 0.2630(3) 0.0522(14) Uani 1 1 d . . . . .
C44 C 0.7592(5) 0.0907(4) 0.2590(3) 0.0595(16) Uani 1 1 d . . . . .
F4A F 0.2818(8) 0.4386(5) 0.2568(8) 0.159(5) Uani 0.659(11) 1 d . U P A 1
F5A F 0.140(2) 0.4066(14) 0.2435(11) 0.107(7) Uani 0.341(11) 1 d . U P A 1
F6A F 0.200(2) 0.348(2) 0.3351(10) 0.180(9) Uani 0.341(11) 1 d . U P A 1
O4B O 0.2075(6) 0.2493(8) 0.2396(9) 0.140(7) Uani 0.659(11) 1 d . . P A 1
F4B F 0.2496(11) 0.4008(7) 0.3280(6) 0.136(5) Uani 0.659(11) 1 d . U P A 2
F5B F 0.192(2) 0.4025(18) 0.2152(11) 0.177(8) Uani 0.341(11) 1 d . U P A 2
F6B F 0.1314(11) 0.3762(13) 0.2685(11) 0.188(7) Uani 0.659(11) 1 d . U P A 2
O4A O 0.2149(18) 0.2897(10) 0.1963(9) 0.095(7) Uani 0.341(11) 1 d . . P A 2
O5 O 0.1896(3) 0.4319(2) 0.0317(2) 0.0618(11) Uani 1 1 d . . . . .
O6 O 0.2884(4) 0.3044(3) -0.0052(3) 0.0814(15) Uani 1 1 d . . . . .
C49 C 0.2837(6) 0.3224(4) 0.0612(4) 0.079(2) Uani 1 1 d . . . . .
H49A H 0.342864 0.304699 0.087320 0.094 Uiso 1 1 calc R U . . .
H49B H 0.227229 0.297736 0.076763 0.094 Uiso 1 1 calc R U . . .
C50 C 0.2745(5) 0.4043(4) 0.0701(3) 0.0657(18) Uani 1 1 d . . . . .
H50A H 0.270203 0.415252 0.116287 0.079 Uiso 1 1 calc R U . . .
H50B H 0.332898 0.428783 0.057149 0.079 Uiso 1 1 calc R U . . .
C51 C 0.1959(6) 0.4138(4) -0.0353(3) 0.0638(17) Uani 1 1 d . . . . .
H51A H 0.253672 0.437520 -0.049897 0.077 Uiso 1 1 calc R U . . .
H51B H 0.137953 0.432621 -0.062026 0.077 Uiso 1 1 calc R U . . .
C52 C 0.2027(6) 0.3323(4) -0.0446(4) 0.074(2) Uani 1 1 d . . . . .
H52A H 0.143850 0.308413 -0.031776 0.089 Uiso 1 1 calc R U . . .
H52B H 0.207275 0.321275 -0.090747 0.089 Uiso 1 1 calc R U . . .
O7 O 0.3269(4) 0.3580(4) 0.4808(3) 0.108(2) Uani 1 1 d . . . . .
O8 O 0.2237(4) 0.3487(3) 0.5921(3) 0.0985(19) Uani 1 1 d . . . . .
C45 C 0.3152(6) 0.3140(4) 0.5901(4) 0.082(2) Uani 1 1 d . . . . .
H45A H 0.317844 0.268854 0.616267 0.098 Uiso 1 1 calc R U . . .
H45B H 0.367782 0.346642 0.608610 0.098 Uiso 1 1 calc R U . . .
C46 C 0.3292(7) 0.2956(5) 0.5199(4) 0.092(3) Uani 1 1 d . . . . .
H46A H 0.392213 0.270708 0.518809 0.110 Uiso 1 1 calc R U . . .
H46B H 0.277523 0.261750 0.502338 0.110 Uiso 1 1 calc R U . . .
C47 C 0.2382(8) 0.3976(6) 0.4849(5) 0.128(5) Uani 1 1 d . . . . .
H47A H 0.182261 0.367966 0.466723 0.154 Uiso 1 1 calc R U . . .
H47B H 0.238839 0.443199 0.459675 0.154 Uiso 1 1 calc R U . . .
C48 C 0.2288(8) 0.4154(5) 0.5569(5) 0.119(4) Uani 1 1 d . . . . .
H48A H 0.285453 0.444192 0.575355 0.143 Uiso 1 1 calc R U . . .
H48B H 0.169648 0.444619 0.560231 0.143 Uiso 1 1 calc R U . . .

loop_
_atom_site_aniso_label
_atom_site_aniso_U_11
_atom_site_aniso_U_22
_atom_site_aniso_U_33
_atom_site_aniso_U_23
_atom_site_aniso_U_13
_atom_site_aniso_U_12
Zn1 0.0346(3) 0.0317(3) 0.0303(3) -0.0063(2) 0.0100(2) -0.0052(2)
F1 0.135(5) 0.105(4) 0.075(3) 0.021(2) 0.004(3) 0.045(3)
F2 0.068(3) 0.106(4) 0.132(4) -0.017(3) 0.033(3) 0.034(3)
F3 0.096(3) 0.059(2) 0.121(4) -0.036(2) -0.030(3) 0.015(2)
O1 0.034(2) 0.055(2) 0.051(2) -0.0113(18) 0.0044(17) 0.0090(17)
O2 0.036(2) 0.057(2) 0.061(2) -0.0069(19) 0.0115(18) 0.0062(17)
O3 0.053(3) 0.087(4) 0.231(8) -0.078(5) 0.047(4) -0.028(3)
N1 0.036(2) 0.038(2) 0.034(2) -0.0099(17) 0.0112(17) -0.0031(18)
N2 0.044(3) 0.033(2) 0.038(2) -0.0043(17) 0.0164(19) -0.0065(19)
N3 0.037(2) 0.033(2) 0.037(2) -0.0065(17) 0.0091(17) -0.0006(18)
N4 0.035(2) 0.038(2) 0.037(2) 0.0022(17) 0.0118(18) 0.0037(18)
N5 0.032(2) 0.043(2) 0.042(2) -0.0243(19) 0.0078(18) -0.0016(19)
N6 0.042(2) 0.039(2) 0.041(2) 0.0006(18) 0.020(2) -0.001(2)
N7 0.037(2) 0.035(2) 0.044(2) -0.0183(18) 0.0029(19) -0.0005(18)
N8 0.045(3) 0.036(2) 0.042(2) -0.0041(18) 0.022(2) -0.0001(19)
C1 0.034(3) 0.044(3) 0.036(2) -0.015(2) 0.009(2) -0.004(2)
C2 0.038(3) 0.078(4) 0.076(4) -0.048(4) 0.020(3) -0.015(3)
C3 0.036(3) 0.065(4) 0.063(4) -0.033(3) 0.017(3) -0.013(3)
C4 0.033(3) 0.041(3) 0.043(3) -0.019(2) 0.007(2) 0.000(2)
C5 0.034(3) 0.037(3) 0.044(3) -0.016(2) 0.005(2) 0.000(2)
C6 0.049(3) 0.045(3) 0.054(3) -0.015(3) 0.008(3) 0.007(3)
C7 0.063(4) 0.041(3) 0.071(4) -0.007(3) 0.006(3) 0.008(3)
C8 0.076(5) 0.056(4) 0.055(3) 0.000(3) 0.012(3) 0.011(4)
C9 0.062(4) 0.052(3) 0.043(3) -0.013(3) 0.012(3) -0.003(3)
C10 0.037(3) 0.037(3) 0.043(3) -0.015(2) 0.006(2) -0.003(2)
C11 0.058(3) 0.032(3) 0.042(3) 0.001(2) 0.023(2) -0.001(2)
C12 0.047(3) 0.034(3) 0.048(3) 0.000(2) 0.022(2) 0.002(2)
C13 0.054(3) 0.033(3) 0.057(3) 0.002(2) 0.027(3) 0.006(2)
C14 0.043(3) 0.031(2) 0.043(3) 0.002(2) 0.023(2) 0.000(2)
C15 0.045(3) 0.041(3) 0.039(3) -0.003(2) 0.015(2) -0.003(2)
C16 0.050(4) 0.071(4) 0.048(3) -0.010(3) 0.015(3) -0.013(3)
C17 0.057(4) 0.089(5) 0.044(3) -0.008(3) 0.007(3) -0.010(4)
C18 0.043(3) 0.071(4) 0.062(4) -0.015(3) 0.009(3) -0.007(3)
C19 0.047(3) 0.055(3) 0.057(3) -0.009(3) 0.020(3) -0.007(3)
C20 0.047(3) 0.043(3) 0.043(3) -0.004(2) 0.021(3) -0.004(3)
C21 0.045(3) 0.034(3) 0.047(3) 0.000(2) 0.021(2) 0.001(2)
C22 0.054(3) 0.037(3) 0.040(3) 0.002(2) 0.020(2) 0.004(2)
C23 0.053(4) 0.059(4) 0.040(3) 0.009(2) 0.016(3) 0.017(3)
C24 0.065(5) 0.090(5) 0.045(3) 0.002(3) 0.004(3) 0.021(4)
C25 0.047(4) 0.075(4) 0.056(4) 0.005(3) 0.006(3) 0.020(3)
C26 0.049(3) 0.056(4) 0.052(3) 0.002(3) 0.018(3) 0.008(3)
C27 0.046(3) 0.036(3) 0.047(3) 0.005(2) 0.019(2) 0.006(2)
C28 0.040(3) 0.036(3) 0.039(3) -0.001(2) 0.017(2) -0.002(2)
C29 0.051(3) 0.035(3) 0.049(3) 0.002(2) 0.025(3) -0.003(2)
C30 0.061(4) 0.034(3) 0.051(3) -0.002(2) 0.026(3) -0.008(3)
C31 0.036(3) 0.031(3) 0.037(2) -0.0091(19) 0.002(2) -0.002(2)
C32 0.035(3) 0.046(3) 0.052(3) -0.018(2) 0.008(2) -0.006(2)
C33 0.039(3) 0.052(3) 0.072(4) -0.032(3) 0.008(3) -0.007(3)
C34 0.038(3) 0.033(3) 0.039(3) -0.010(2) -0.001(2) 0.000(2)
C35 0.036(3) 0.033(3) 0.041(3) -0.014(2) -0.001(2) 0.000(2)
C36 0.040(3) 0.034(3) 0.042(3) -0.009(2) -0.004(2) 0.004(2)
C37 0.058(4) 0.043(3) 0.051(3) -0.009(2) 0.003(3) 0.013(3)
C38 0.064(4) 0.048(3) 0.058(4) 0.000(3) -0.005(3) 0.016(3)
C39 0.060(4) 0.059(4) 0.042(3) 0.001(3) 0.001(3) 0.002(3)
C40 0.058(4) 0.046(3) 0.040(3) -0.007(2) 0.004(2) 0.002(3)
C41 0.037(3) 0.091(4) 0.061(4) -0.032(3) -0.007(3) 0.006(3)
C42 0.053(4) 0.150(7) 0.079(4) -0.028(5) -0.010(4) 0.046(4)
C43 0.044(3) 0.055(4) 0.059(3) -0.018(3) 0.014(3) 0.002(3)
C44 0.049(4) 0.072(4) 0.056(4) -0.007(3) 0.000(3) 0.014(3)
F4A 0.120(8) 0.097(6) 0.262(14) -0.063(8) 0.038(9) 0.016(5)
F5A 0.079(9) 0.131(14) 0.102(13) -0.040(10) -0.032(10) 0.068(8)
F6A 0.20(2) 0.28(3) 0.067(9) -0.009(12) 0.047(11) 0.105(17)
O4B 0.037(4) 0.153(12) 0.230(16) -0.133(12) 0.009(7) -0.022(6)
F4B 0.171(10) 0.123(8) 0.104(6) -0.071(6) -0.035(7) 0.086(7)
F5B 0.173(17) 0.227(17) 0.123(10) 0.024(12) -0.024(11) 0.114(15)
F6B 0.071(5) 0.267(17) 0.228(14) -0.064(12) 0.019(8) 0.071(9)
O4A 0.125(17) 0.071(12) 0.077(11) -0.026(8) -0.046(11) 0.000(11)
O5 0.059(3) 0.056(3) 0.072(3) -0.012(2) 0.017(2) 0.015(2)
O6 0.091(4) 0.054(3) 0.103(4) -0.016(3) 0.026(3) 0.019(3)
C49 0.080(5) 0.067(5) 0.091(5) 0.010(4) 0.020(4) 0.014(4)
C50 0.064(5) 0.066(4) 0.067(4) -0.011(3) 0.007(3) 0.006(3)
C51 0.065(4) 0.058(4) 0.069(4) -0.005(3) 0.012(4) 0.009(3)
C52 0.080(5) 0.064(4) 0.080(5) -0.022(4) 0.016(4) -0.005(4)
O7 0.083(4) 0.123(5) 0.128(5) 0.058(4) 0.054(4) 0.029(4)
O8 0.087(4) 0.077(4) 0.142(5) 0.020(3) 0.059(4) 0.008(3)
C45 0.078(6) 0.080(5) 0.088(5) 0.000(4) 0.014(4) 0.000(4)
C46 0.095(7) 0.072(5) 0.111(7) -0.003(5) 0.023(5) 0.009(5)
C47 0.117(8) 0.152(10) 0.127(8) 0.073(7) 0.067(7) 0.077(7)
C48 0.108(8) 0.085(6) 0.175(10) 0.039(7) 0.065(8) 0.040(6)

_geom_special_details            
;
 All esds (except the esd in the dihedral angle between two l.s. planes)
 are estimated using the full covariance matrix.  The cell esds are taken
 into account individually in the estimation of esds in distances, angles
 and torsion angles; correlations between esds in cell parameters are only
 used when they are defined by crystal symmetry.  An approximate (isotropic)
 treatment of cell esds is used for estimating esds involving l.s. planes.
;

loop_
_geom_bond_atom_site_label_1
_geom_bond_atom_site_label_2
_geom_bond_distance
_geom_bond_site_symmetry_2
_geom_bond_publ_flag
Zn1 N3 2.105(4) . ?
Zn1 N1 2.110(4) . ?
Zn1 N2 2.155(4) . ?
Zn1 N4 2.165(4) 4_665 ?
Zn1 O1 2.166(3) . ?
Zn1 O2 2.200(4) . ?
F1 C44 1.324(7) . ?
F2 C44 1.330(7) . ?
F3 C44 1.310(7) . ?
O1 C43 1.228(6) . ?
O2 C41 1.220(7) . ?
O3 C43 1.234(7) . ?
N1 C1 1.315(6) . ?
N1 C3 1.370(7) . ?
N2 C11 1.315(6) . ?
N2 C12 1.375(6) . ?
N3 C31 1.326(6) . ?
N3 C32 1.372(6) . ?
N4 C28 1.316(6) . ?
N4 C29 1.375(6) . ?
N5 C1 1.338(6) . ?
N5 C2 1.375(7) . ?
N5 C4 1.437(6) . ?
N6 C11 1.350(6) . ?
N6 C13 1.362(6) . ?
N6 C14 1.440(6) . ?
N7 C31 1.348(6) . ?
N7 C33 1.368(7) . ?
N7 C35 1.439(6) . ?
N8 C28 1.350(6) . ?
N8 C30 1.373(6) . ?
N8 C21 1.437(6) . ?
C1 H1 0.9300 . ?
C2 C3 1.348(7) . ?
C2 H2 0.9300 . ?
C3 H3 0.9300 . ?
C4 C10 1.390(7) 3_655 ?
C4 C5 1.399(7) . ?
C5 C6 1.426(7) . ?
C5 C10 1.444(6) . ?
C6 C7 1.344(8) . ?
C6 H6 0.9300 . ?
C7 C8 1.416(8) . ?
C7 H7 0.9300 . ?
C8 C9 1.358(8) . ?
C8 H8 0.9300 . ?
C9 C10 1.416(8) . ?
C9 H9 0.9300 . ?
C11 H11 0.9300 . ?
C12 C13 1.355(7) . ?
C12 H12 0.9300 . ?
C13 H13 0.9300 . ?
C14 C15 1.390(8) . ?
C14 C27 1.395(8) . ?
C15 C16 1.422(8) . ?
C15 C20 1.445(7) . ?
C16 C17 1.357(9) . ?
C16 H16 0.9300 . ?
C17 C18 1.416(8) . ?
C17 H17 0.9300 . ?
C18 C19 1.359(8) . ?
C18 H18 0.9300 . ?
C19 C20 1.417(8) . ?
C19 H19 0.9300 . ?
C20 C21 1.401(8) . ?
C21 C22 1.391(8) . ?
C22 C23 1.428(8) . ?
C22 C27 1.444(7) . ?
C23 C24 1.346(9) . ?
C23 H23 0.9300 . ?
C24 C25 1.427(9) . ?
