Repository: Chung-Research-Group/CoRE-MOF-Tools

## Choose a database/API example

This is the home for executable CoRE-MOF-Tools usage examples. The separate
database repository supplies the release catalogue and data-access examples.
The paper-figure repository supplies only editable figures, figure-specific
data and plotting code. No manuscript files or copies of these database/API
workflows are needed to run a figure notebook.

| Task | Example or guide |
|---|---|
| Read verified metadata without CIFs | [`read_release_metadata.py`](read_release_metadata.py) |
| Inspect saved checker results and choose a CR/NCR view | [`read_checker_results.py`](read_checker_results.py) |

File: examples/examples/CoREMOF2024DB/example/c7dt03758a2.cif (part 10 of 12)
REM </olex2.extras>
WGHT    0.077600
FVAR       0.14491
C24 H24 0.9300 . ?
C25 C26 1.353(8) . ?
C25 H25 0.9300 . ?
C26 C27 1.424(8) . ?
C26 H26 0.9300 . ?
C28 H28 0.9300 . ?
C29 C30 1.351(7) . ?
C29 H29 0.9300 . ?
C30 H30 0.9300 . ?
C31 H31 0.9300 . ?
C32 C33 1.347(7) . ?
C32 H32 0.9300 . ?
C33 H33 0.9300 . ?
C34 C35 1.396(7) . ?
C34 C40 1.431(7) 3_666 ?
C34 C36 1.437(7) 3_666 ?
C35 C36 1.388(7) . ?
C36 C37 1.431(7) . ?
C37 C38 1.354(8) . ?
C37 H37 0.9300 . ?
C38 C39 1.429(8) . ?
C38 H38 0.9300 . ?
C39 C40 1.337(8) . ?
C39 H39 0.9300 . ?
C40 H40 0.9300 . ?
C41 O4A 1.283(17) . ?
C41 O4B 1.303(12) . ?
C41 C42 1.472(11) . ?
C42 F4B 1.247(11) . ?
C42 F6B 1.258(17) . ?
C42 F5B 1.27(2) . ?
C42 F5A 1.33(2) . ?
C42 F4A 1.409(14) . ?
C42 F6A 1.47(3) . ?
C43 C44 1.517(8) . ?
F5B F6B 1.51(4) . ?
O5 C50 1.413(8) . ?
O5 C51 1.416(7) . ?
O6 C49 1.400(8) . ?
O6 C52 1.433(9) . ?
C49 C50 1.493(9) . ?
C49 H49A 0.9700 . ?
C49 H49B 0.9700 . ?
C50 H50A 0.9700 . ?
C50 H50B 0.9700 . ?
C51 C52 1.484(9) . ?
C51 H51A 0.9700 . ?
C51 H51B 0.9700 . ?
C52 H52A 0.9700 . ?
C52 H52B 0.9700 . ?
O7 C46 1.375(9) . ?
O7 C47 1.411(9) . ?
O8 C45 1.398(9) . ?
O8 C48 1.405(9) . ?
C45 C46 1.501(11) . ?
C45 H45A 0.9700 . ?
C45 H45B 0.9700 . ?
C46 H46A 0.9700 . ?
C46 H46B 0.9700 . ?
C47 C48 1.522(13) . ?
C47 H47A 0.9700 . ?
C47 H47B 0.9700 . ?
C48 H48A 0.9700 . ?
C48 H48B 0.9700 . ?

loop_
_geom_angle_atom_site_label_1
_geom_angle_atom_site_label_2
_geom_angle_atom_site_label_3
_geom_angle
_geom_angle_site_symmetry_1
_geom_angle_site_symmetry_3
_geom_angle_publ_flag
N3 Zn1 N1 178.33(16) . . ?
N3 Zn1 N2 92.38(15) . . ?
N1 Zn1 N2 88.33(15) . . ?
N3 Zn1 N4 87.17(15) . 4_665 ?
N1 Zn1 N4 92.23(15) . 4_665 ?
N2 Zn1 N4 175.63(16) . 4_665 ?
N3 Zn1 O1 93.95(15) . . ?
N1 Zn1 O1 84.52(15) . . ?
N2 Zn1 O1 90.61(16) . . ?
N4 Zn1 O1 93.76(15) 4_665 . ?
N3 Zn1 O2 85.46(15) . . ?
N1 Zn1 O2 96.08(15) . . ?
N2 Zn1 O2 87.98(15) . . ?
N4 Zn1 O2 87.65(15) 4_665 . ?
O1 Zn1 O2 178.45(15) . . ?
C43 O1 Zn1 152.8(4) . . ?
C41 O2 Zn1 152.8(4) . . ?
C1 N1 C3 106.0(4) . . ?
C1 N1 Zn1 126.1(3) . . ?
C3 N1 Zn1 127.8(3) . . ?
C11 N2 C12 105.5(4) . . ?
C11 N2 Zn1 127.2(3) . . ?
C12 N2 Zn1 127.0(3) . . ?
C31 N3 C32 106.2(4) . . ?
C31 N3 Zn1 126.2(3) . . ?
C32 N3 Zn1 127.3(3) . . ?
C28 N4 C29 105.8(4) . . ?
C28 N4 Zn1 128.0(3) . 4_566 ?
C29 N4 Zn1 125.8(3) . 4_566 ?
C1 N5 C2 106.5(4) . . ?
C1 N5 C4 125.3(4) . . ?
C2 N5 C4 128.1(4) . . ?
C11 N6 C13 107.2(4) . . ?
C11 N6 C14 125.0(4) . . ?
C13 N6 C14 127.8(4) . . ?
C31 N7 C33 107.5(4) . . ?
C31 N7 C35 124.3(4) . . ?
C33 N7 C35 128.2(4) . . ?
C28 N8 C30 107.1(4) . . ?
C28 N8 C21 125.2(4) . . ?
C30 N8 C21 127.6(4) . . ?
N1 C1 N5 111.6(4) . . ?
N1 C1 H1 124.2 . . ?
N5 C1 H1 124.2 . . ?
C3 C2 N5 106.8(5) . . ?
C3 C2 H2 126.6 . . ?
N5 C2 H2 126.6 . . ?
C2 C3 N1 109.1(5) . . ?
C2 C3 H3 125.4 . . ?
N1 C3 H3 125.4 . . ?
C10 C4 C5 124.0(4) 3_655 . ?
C10 C4 N5 118.6(5) 3_655 . ?
C5 C4 N5 117.4(4) . . ?
C4 C5 C6 123.2(4) . . ?
C4 C5 C10 118.1(5) . . ?
C6 C5 C10 118.7(5) . . ?
C7 C6 C5 120.7(5) . . ?
C7 C6 H6 119.7 . . ?
C5 C6 H6 119.7 . . ?
C6 C7 C8 121.0(6) . . ?
C6 C7 H7 119.5 . . ?
C8 C7 H7 119.5 . . ?
C9 C8 C7 120.4(6) . . ?
C9 C8 H8 119.8 . . ?
C7 C8 H8 119.8 . . ?
C8 C9 C10 121.1(5) . . ?
C8 C9 H9 119.4 . . ?
C10 C9 H9 119.4 . . ?
C4 C10 C9 124.0(5) 3_655 . ?
C4 C10 C5 117.9(5) 3_655 . ?
C9 C10 C5 118.1(5) . . ?
N2 C11 N6 111.3(4) . . ?
N2 C11 H11 124.4 . . ?
N6 C11 H11 124.4 . . ?
C13 C12 N2 109.7(4) . . ?
C13 C12 H12 125.2 . . ?
N2 C12 H12 125.2 . . ?
C12 C13 N6 106.3(4) . . ?
C12 C13 H13 126.9 . . ?
N6 C13 H13 126.9 . . ?
C15 C14 C27 123.4(4) . . ?
C15 C14 N6 118.5(5) . . ?
C27 C14 N6 118.0(5) . . ?
C14 C15 C16 123.6(5) . . ?
C14 C15 C20 118.6(5) . . ?
C16 C15 C20 117.7(5) . . ?
C17 C16 C15 121.7(5) . . ?
C17 C16 H16 119.2 . . ?
C15 C16 H16 119.2 . . ?
C16 C17 C18 120.3(6) . . ?
C16 C17 H17 119.9 . . ?
C18 C17 H17 119.9 . . ?
C19 C18 C17 120.4(6) . . ?
C19 C18 H18 119.8 . . ?
C17 C18 H18 119.8 . . ?
C18 C19 C20 121.2(5) . . ?
C18 C19 H19 119.4 . . ?
C20 C19 H19 119.4 . . ?
C21 C20 C19 123.2(5) . . ?
C21 C20 C15 118.0(5) . . ?
C19 C20 C15 118.7(5) . . ?
C22 C21 C20 123.0(5) . . ?
C22 C21 N8 118.5(5) . . ?
C20 C21 N8 118.4(5) . . ?
C21 C22 C23 123.0(5) . . ?
C21 C22 C27 118.9(5) . . ?
C23 C22 C27 118.0(5) . . ?
C24 C23 C22 121.0(5) . . ?
C24 C23 H23 119.5 . . ?
C22 C23 H23 119.5 . . ?
C23 C24 C25 121.1(6) . . ?
C23 C24 H24 119.4 . . ?
C25 C24 H24 119.4 . . ?
C26 C25 C24 119.9(6) . . ?
C26 C25 H25 120.1 . . ?
C24 C25 H25 120.1 . . ?
C25 C26 C27 121.3(5) . . ?
C25 C26 H26 119.4 . . ?
C27 C26 H26 119.4 . . ?
C14 C27 C26 123.4(5) . . ?
C14 C27 C22 117.9(5) . . ?
C26 C27 C22 118.6(5) . . ?
N4 C28 N8 111.1(4) . . ?
N4 C28 H28 124.5 . . ?
N8 C28 H28 124.5 . . ?
C30 C29 N4 109.8(4) . . ?
C30 C29 H29 125.1 . . ?
N4 C29 H29 125.1 . . ?
C29 C30 N8 106.1(4) . . ?
C29 C30 H30 126.9 . . ?
N8 C30 H30 126.9 . . ?
N3 C31 N7 110.3(4) . . ?
N3 C31 H31 124.8 . . ?
N7 C31 H31 124.8 . . ?
C33 C32 N3 109.5(5) . . ?
C33 C32 H32 125.2 . . ?
N3 C32 H32 125.2 . . ?
C32 C33 N7 106.6(5) . . ?
C32 C33 H33 126.7 . . ?
N7 C33 H33 126.7 . . ?
C35 C34 C40 123.7(4) . 3_666 ?
C35 C34 C36 118.2(4) . 3_666 ?
C40 C34 C36 118.0(5) 3_666 3_666 ?
C36 C35 C34 123.6(4) . . ?
C36 C35 N7 118.1(4) . . ?
C34 C35 N7 118.3(4) . . ?
C35 C36 C37 123.5(5) . . ?
C35 C36 C34 118.2(5) . 3_666 ?
C37 C36 C34 118.3(5) . 3_666 ?
C38 C37 C36 121.2(5) . . ?
C38 C37 H37 119.4 . . ?
C36 C37 H37 119.4 . . ?
C37 C38 C39 120.2(5) . . ?
C37 C38 H38 119.9 . . ?
C39 C38 H38 119.9 . . ?
C40 C39 C38 120.4(5) . . ?
C40 C39 H39 119.8 . . ?
C38 C39 H39 119.8 . . ?
C39 C40 C34 121.8(5) . 3_666 ?
C39 C40 H40 119.1 . . ?
C34 C40 H40 119.1 3_666 . ?
O2 C41 O4A 125.3(12) . . ?
O2 C41 O4B 121.8(8) . . ?
O2 C41 C42 116.6(6) . . ?
O4A C41 C42 104.7(11) . . ?
O4B C41 C42 118.8(7) . . ?
F4B C42 F6B 102.7(13) . . ?
F4B C42 F5B 138.2(19) . . ?
F6B C42 F5B 73.4(18) . . ?
F5A C42 F4A 93.7(17) . . ?
F5A C42 F6A 104.5(17) . . ?
F4A C42 F6A 130.4(18) . . ?
F4B C42 C41 118.8(8) . . ?
F6B C42 C41 113.4(14) . . ?
F5B C42 C41 99.7(14) . . ?
F5A C42 C41 124.7(12) . . ?
F4A C42 C41 112.4(7) . . ?
F6A C42 C41 94.3(14) . . ?
O1 C43 O3 128.7(6) . . ?
O1 C43 C44 114.5(5) . . ?
O3 C43 C44 116.8(6) . . ?
F3 C44 F1 106.5(6) . . ?
F3 C44 F2 105.4(5) . . ?
F1 C44 F2 105.1(6) . . ?
F3 C44 C43 114.6(5) . . ?
F1 C44 C43 110.5(5) . . ?
F2 C44 C43 114.0(6) . . ?
C42 F5B F6B 53.0(12) . . ?
C42 F6B F5B 53.6(12) . . ?
C50 O5 C51 108.8(5) . . ?
C49 O6 C52 109.9(5) . . ?
O6 C49 C50 111.1(6) . . ?
O6 C49 H49A 109.4 . . ?
C50 C49 H49A 109.4 . . ?
O6 C49 H49B 109.4 . . ?
C50 C49 H49B 109.4 . . ?
H49A C49 H49B 108.0 . . ?
O5 C50 C49 110.7(6) . . ?
O5 C50 H50A 109.5 . . ?
C49 C50 H50A 109.5 . . ?
O5 C50 H50B 109.5 . . ?
C49 C50 H50B 109.5 . . ?
H50A C50 H50B 108.1 . . ?
O5 C51 C52 111.3(6) . . ?
O5 C51 H51A 109.4 . . ?
C52 C51 H51A 109.4 . . ?
O5 C51 H51B 109.4 . . ?
C52 C51 H51B 109.4 . . ?
H51A C51 H51B 108.0 . . ?
O6 C52 C51 109.5(6) . . ?
O6 C52 H52A 109.8 . . ?
C51 C52 H52A 109.8 . . ?
O6 C52 H52B 109.8 . . ?
C51 C52 H52B 109.8 . . ?
H52A C52 H52B 108.2 . . ?
C46 O7 C47 110.1(6) . . ?
C45 O8 C48 105.9(6) . . ?
O8 C45 C46 109.4(7) . . ?
O8 C45 H45A 109.8 . . ?
C46 C45 H45A 109.8 . . ?
O8 C45 H45B 109.8 . . ?
C46 C45 H45B 109.8 . . ?
H45A C45 H45B 108.2 . . ?
O7 C46 C45 112.1(7) . . ?
O7 C46 H46A 109.2 . . ?
C45 C46 H46A 109.2 . . ?
O7 C46 H46B 109.2 . . ?
C45 C46 H46B 109.2 . . ?
H46A C46 H46B 107.9 . . ?
O7 C47 C48 109.1(8) . . ?
O7 C47 H47A 109.9 . . ?
C48 C47 H47A 109.9 . . ?
O7 C47 H47B 109.9 . . ?
C48 C47 H47B 109.9 . . ?
H47A C47 H47B 108.3 . . ?
O8 C48 C47 109.1(8) . . ?
O8 C48 H48A 109.9 . . ?
C47 C48 H48A 109.9 . . ?
O8 C48 H48B 109.9 . . ?
C47 C48 H48B 109.9 . . ?
H48A C48 H48B 108.3 . . ?

_refine_diff_density_max         0.819
_refine_diff_density_min         -0.923
_refine_diff_density_rms         0.103

_shelx_res_file                  
;
TITL sv-2-rem_a.res in P2(1)/n
    sv-2-rem_tw.res
    created by SHELXL-2016/6 at 16:25:15 on 11-May-2017
REM Old TITL SV-2-REM
REM SHELXT solution in P2(1)/n
REM R1 0.273, Rweak 0.071, Alpha 0.118, Orientation as input
REM Formula found by SHELXT: C59 H47a N4 C10 Zn
CELL 0.71073 13.6068 18.0054 20.3919 90 96.256 90
ZERR 4 0.0005 0.0005 0.0007 0 0.003 0
LATT 1
SYMM 0.5-X,0.5+Y,0.5-Z
SFAC C H F N O Zn
UNIT 208 176 24 32 32 4
DELU O2 C41 C42 F6A F4A F4B F6B F5B F5A
SIMU C42 F4A F5A F6A F4B F5B F6B

L.S. 10
PLAN  20
BOND $H
LIST 4
fmap 2
acta
REM <olex2.extras>
REM <HklSrc "%.\\sv-2-rem_tw.hkl">
REM </olex2.extras>

WGHT    0.049500    9.815101
BASF   0.45423
FVAR      12.34273   0.65921
ZN1   6    0.494126    0.236680    0.259772    11.00000    0.03456    0.03166 =
         0.03027   -0.00626    0.00997   -0.00521
F1    3    0.770199    0.059696    0.318209    11.00000    0.13497    0.10480 =
         0.07472    0.02064    0.00373    0.04482
F2    3    0.847661    0.086143    0.237283    11.00000    0.06754    0.10614 =
         0.13152   -0.01712    0.03333    0.03392
F3    3    0.702007    0.046252    0.220915    11.00000    0.09559    0.05903 =
         0.12071   -0.03607   -0.02965    0.01536
O1    5    0.630247    0.174354    0.259716    11.00000    0.03439    0.05533 =
         0.05139   -0.01132    0.00438    0.00902
O2    5    0.355477    0.298882    0.262544    11.00000    0.03579    0.05659 =
         0.06068   -0.00690    0.01153    0.00623
O3    5    0.782706    0.219656    0.267641    11.00000    0.05298    0.08692 =
         0.23073   -0.07800    0.04746   -0.02838
N1    4    0.438496    0.160813    0.186018    11.00000    0.03603    0.03758 =
         0.03431   -0.00991    0.01122   -0.00307
N2    4    0.444434    0.162333    0.332126    11.00000    0.04404    0.03318 =
         0.03766   -0.00429    0.01637   -0.00654
N3    4    0.553820    0.311779    0.332620    11.00000    0.03674    0.03304 =
         0.03691   -0.00648    0.00915   -0.00063
N4    4    0.033772    0.183850    0.687454    11.00000    0.03524    0.03761 =
         0.03664    0.00220    0.01178    0.00366
N5    4    0.434317    0.079186    0.105873    11.00000    0.03200    0.04304 =
         0.04218   -0.02433    0.00778   -0.00159
N6    4    0.360924    0.115840    0.409036    11.00000    0.04175    0.03921 =
         0.04111    0.00065    0.01958   -0.00086
N7    4    0.563771    0.399727    0.407545    11.00000    0.03717    0.03509 =
         0.04449   -0.01831    0.00291   -0.00049
N8    4    0.108413    0.128746    0.610382    11.00000    0.04517    0.03598 =
         0.04189   -0.00409    0.02192   -0.00012
C1    1    0.490075    0.126868    0.144058    11.00000    0.03438    0.04371 =
         0.03632   -0.01539    0.00882   -0.00415
AFIX  43
H1    2    0.556989    0.134993    0.141270    11.00000   -1.20000
AFIX   0
C2    1    0.340970    0.082589    0.125626    11.00000    0.03772    0.07790 =
         0.07607   -0.04819    0.02007   -0.01479
AFIX  43
H2    2    0.286125    0.055140    0.108634    11.00000   -1.20000
AFIX   0
C3    1    0.344302    0.133400    0.174378    11.00000    0.03583    0.06534 =
         0.06251   -0.03337    0.01677   -0.01318
AFIX  43
H3    2    0.291124    0.147578    0.196569    11.00000   -1.20000
AFIX   0
C4    1    0.466595    0.037770    0.051923    11.00000    0.03258    0.04068 =
         0.04275   -0.01884    0.00664    0.00002
C5    1    0.455315    0.071209   -0.010380    11.00000    0.03407    0.03670 =
         0.04370   -0.01599    0.00523   -0.00030
C6    1    0.412164    0.142788   -0.022434    11.00000    0.04853    0.04499 =
         0.05380   -0.01547    0.00765    0.00726
AFIX  43
H6    2    0.389752    0.169244    0.012175    11.00000   -1.20000
AFIX   0
C7    1    0.403565    0.172381   -0.083279    11.00000    0.06344    0.04065 =
         0.07118   -0.00740    0.00554    0.00840
AFIX  43
H7    2    0.375713    0.219284   -0.090154    11.00000   -1.20000
AFIX   0
C8    1    0.436251    0.133255   -0.137080    11.00000    0.07556    0.05598 =
         0.05475   -0.00010    0.01200    0.01058
AFIX  43
H8    2    0.428889    0.154345   -0.178960    11.00000   -1.20000
AFIX   0
C9    1    0.478289    0.065120   -0.127909    11.00000    0.06247    0.05202 =
         0.04295   -0.01273    0.01197   -0.00309
AFIX  43
H9    2    0.499629    0.040159   -0.163692    11.00000   -1.20000
AFIX   0
C10   1    0.490193    0.031417   -0.064796    11.00000    0.03738    0.03708 =
         0.04292   -0.01479    0.00608   -0.00259
C11   1    0.381424    0.177118    0.374906    11.00000    0.05774    0.03240 =
         0.04181    0.00077    0.02311   -0.00098
AFIX  43
H11   2    0.354469    0.223780    0.380870    11.00000   -1.20000
AFIX   0
C12   1    0.464293    0.087658    0.338795    11.00000    0.04685    0.03353 =
         0.04845    0.00031    0.02195    0.00200
AFIX  43
H12   2    0.506607    0.061140    0.314596    11.00000   -1.20000
AFIX   0
C13   1    0.412874    0.058587    0.385957    11.00000    0.05419    0.03325 =
         0.05670    0.00189    0.02660    0.00596
AFIX  43
H13   2    0.413006    0.009375    0.399815    11.00000   -1.20000
AFIX   0
C14   1    0.296026    0.113725    0.460259    11.00000    0.04322    0.03103 =
         0.04292    0.00176    0.02289    0.00048
C15   1    0.194550    0.115974    0.442167    11.00000    0.04485    0.04109 =
         0.03874   -0.00343    0.01499   -0.00325
C16   1    0.150821    0.117130    0.375596    11.00000    0.04970    0.07056 =
         0.04785   -0.00980    0.01504   -0.01291
AFIX  43
H16   2    0.191126    0.112633    0.341792    11.00000   -1.20000
AFIX   0
C17   1    0.051810    0.124623    0.360127    11.00000    0.05686    0.08912 =
         0.04391   -0.00760    0.00654   -0.01036
AFIX  43
H17   2    0.025338    0.126244    0.316135    11.00000   -1.20000
AFIX   0
C18   1   -0.011414    0.129986    0.410679    11.00000    0.04265    0.07091 =
         0.06215   -0.01513    0.00900   -0.00669
AFIX  43
H18   2   -0.079192    0.135351    0.399713    11.00000   -1.20000
AFIX   0
C19   1    0.026401    0.127338    0.475128    11.00000    0.04656    0.05498 =
         0.05659   -0.00881    0.01955   -0.00652
AFIX  43
H19   2   -0.016087    0.130513    0.507786    11.00000   -1.20000
AFIX   0
C20   1    0.129373    0.119828    0.493465    11.00000    0.04724    0.04337 =
         0.04266   -0.00437    0.02067   -0.00363
C21   1    0.172006    0.119339    0.559189    11.00000    0.04498    0.03388 =
         0.04746    0.00017    0.02122    0.00055
C22   1    0.273459    0.115136    0.576954    11.00000    0.05401    0.03671 =
         0.03998    0.00177    0.01976    0.00383
C23   1    0.316950    0.115442    0.643923    11.00000    0.05326    0.05936 =
         0.04007    0.00906    0.01571    0.01689
AFIX  43
H23   2    0.276371    0.114364    0.677777    11.00000   -1.20000
AFIX   0
C24   1    0.415765    0.117265    0.658823    11.00000    0.06537    0.08956 =
         0.04497    0.00170    0.00385    0.02077
AFIX  43
H24   2    0.442330    0.117734    0.702817    11.00000   -1.20000
AFIX   0
C25   1    0.480443    0.118492    0.608240    11.00000    0.04736    0.07471 =
         0.05600    0.00528    0.00621    0.02030
AFIX  43
H25   2    0.548464    0.121416    0.619322    11.00000   -1.20000
AFIX   0
C26   1    0.442612    0.115392    0.544151    11.00000    0.04875    0.05622 =
         0.05240    0.00221    0.01770    0.00800
AFIX  43
H26   2    0.485323    0.114533    0.511525    11.00000   -1.20000
AFIX   0
C27   1    0.338644    0.113417    0.525654    11.00000    0.04604    0.03573 =
         0.04693    0.00468    0.01898    0.00613
C28   1    0.095496    0.192866    0.642704    11.00000    0.04049    0.03593 =
         0.03917   -0.00099    0.01731   -0.00181
AFIX  43
H28   2    0.126189    0.237527    0.634425    11.00000   -1.20000
AFIX   0
C29   1    0.006359    0.110336    0.683944    11.00000    0.05139    0.03514 =
         0.04889    0.00163    0.02483   -0.00291
AFIX  43
H29   2   -0.037361    0.087911    0.709867    11.00000   -1.20000
AFIX   0
C30   1    0.052476    0.075568    0.637179    11.00000    0.06118    0.03389 =
         0.05057   -0.00233    0.02624   -0.00790
AFIX  43
H30   2    0.047364    0.025678    0.625495    11.00000   -1.20000
AFIX   0
C31   1    0.503243    0.351930    0.371905    11.00000    0.03613    0.03140 =
         0.03684   -0.00910    0.00228   -0.00219
AFIX  43
H31   2    0.435655    0.347715    0.374497    11.00000   -1.20000
AFIX   0
C32   1    0.650108    0.335129    0.344158    11.00000    0.03542    0.04613 =
         0.05232   -0.01798    0.00817   -0.00610
AFIX  43
H32   2    0.702585    0.316339    0.323621    11.00000   -1.20000
AFIX   0
C33   1    0.656928    0.389460    0.389813    11.00000    0.03879    0.05181 =
         0.07235   -0.03177    0.00832   -0.00741
AFIX  43
H33   2    0.713819    0.414998    0.406096    11.00000   -1.20000
AFIX   0
C34   1    0.486403    0.517031    0.431600    11.00000    0.03791    0.03287 =
         0.03946   -0.01028   -0.00056   -0.00026
C35   1    0.532113    0.451272    0.454893    11.00000    0.03577    0.03306 =
         0.04062   -0.01396   -0.00090   -0.00042
C36   1    0.547397    0.432370    0.521188    11.00000    0.03966    0.03409 =
         0.04232   -0.00943   -0.00450    0.00380
C37   1    0.591065    0.363775    0.544735    11.00000    0.05829    0.04260 =
         0.05065   -0.00874    0.00270    0.01309
AFIX  43
H37   2    0.612639    0.330140    0.514789    11.00000   -1.20000
AFIX   0
C38   1    0.601548    0.346947    0.609856    11.00000    0.06357    0.04833 =
         0.05785    0.00028   -0.00491    0.01648
AFIX  43
H38   2    0.629043    0.301687    0.624116    11.00000   -1.20000
AFIX   0
C39   1    0.570495    0.398512    0.656721    11.00000    0.06033    0.05871 =
         0.04216    0.00072    0.00065    0.00231
AFIX  43
H39   2    0.579077    0.387031    0.701445    11.00000   -1.20000
AFIX   0
C40   1    0.529170    0.463179    0.636688    11.00000    0.05786    0.04565 =
         0.03984   -0.00671    0.00416    0.00249
AFIX  43
H40   2    0.510032    0.496180    0.668003    11.00000   -1.20000
AFIX   0
C41   1    0.266106    0.306194    0.250966    11.00000    0.03661    0.09075 =
         0.06075   -0.03209   -0.00684    0.00592
C42   1    0.224196    0.376869    0.271253    11.00000    0.05325    0.15047 =
         0.07894   -0.02831   -0.00975    0.04556
C43   1    0.720642    0.169440    0.262956    11.00000    0.04368    0.05511 =
         0.05950   -0.01816    0.01378    0.00162
C44   1    0.759178    0.090691    0.258977    11.00000    0.04934    0.07170 =
         0.05614   -0.00703   -0.00020    0.01420
PART 1
F4A   3    0.281769    0.438573    0.256797    21.00000    0.11987    0.09747 =
         0.26245   -0.06290    0.03842    0.01642
F5A   3    0.140252    0.406611    0.243540   -21.00000    0.07865    0.13082 =
         0.10157   -0.04021   -0.03198    0.06765
F6A   3    0.199593    0.348020    0.335076   -21.00000    0.20083    0.27947 =
         0.06747   -0.00949    0.04663    0.10489
O4B   5    0.207537    0.249294    0.239587    21.00000    0.03663    0.15335 =
         0.23032   -0.13309    0.00916   -0.02190
PART 0
PART 2
F4B   3    0.249609    0.400761    0.327972    21.00000    0.17095    0.12280 =
         0.10379   -0.07053   -0.03547    0.08612
F5B   3    0.191796    0.402453    0.215173   -21.00000    0.17275    0.22660 =
         0.12336    0.02398   -0.02394    0.11441
F6B   3    0.131371    0.376209    0.268507    21.00000    0.07059    0.26679 =
         0.22840   -0.06402    0.01915    0.07132
O4A   5    0.214931    0.289743    0.196291   -21.00000    0.12484    0.07076 =
         0.07678   -0.02618   -0.04563   -0.00035

PART 0
O5    5    0.189620    0.431876    0.031743    11.00000    0.05893    0.05626 =
         0.07228   -0.01164    0.01674    0.01476
O6    5    0.288406    0.304355   -0.005188    11.00000    0.09057    0.05366 =
         0.10322   -0.01647    0.02571    0.01901
C49   1    0.283666    0.322378    0.061170    11.00000    0.07958    0.06748 =
         0.09115    0.01009    0.01990    0.01399
AFIX  23
H49A  2    0.342864    0.304699    0.087320    11.00000   -1.20000
H49B  2    0.227229    0.297736    0.076763    11.00000   -1.20000
AFIX   0
C50   1    0.274517    0.404308    0.070113    11.00000    0.06406    0.06592 =
         0.06710   -0.01114    0.00728    0.00638
AFIX  23
H50A  2    0.270203    0.415252    0.116287    11.00000   -1.20000
H50B  2    0.332898    0.428783    0.057149    11.00000   -1.20000
AFIX   0
C51   1    0.195898    0.413787   -0.035253    11.00000    0.06525    0.05812 =
         0.06905   -0.00469    0.01234    0.00914
AFIX  23
H51A  2    0.253672    0.437520   -0.049897    11.00000   -1.20000
H51B  2    0.137953    0.432621   -0.062026    11.00000   -1.20000
AFIX   0
C52   1    0.202731    0.332289   -0.044611    11.00000    0.08035    0.06444 =
         0.08023   -0.02225    0.01620   -0.00482
AFIX  23
H52A  2    0.143850    0.308413   -0.031776    11.00000   -1.20000
H52B  2    0.207275    0.321275   -0.090747    11.00000   -1.20000
AFIX   0

O7    5    0.326873    0.357961    0.480821    11.00000    0.08288    0.12272 =
         0.12804    0.05832    0.05375    0.02908
O8    5    0.223684    0.348739    0.592143    11.00000    0.08679    0.07720 =
         0.14164    0.02009    0.05870    0.00764
C45   1    0.315208    0.313972    0.590140    11.00000    0.07845    0.08001 =
         0.08812    0.00046    0.01384   -0.00023
AFIX  23
H45A  2    0.317844    0.268854    0.616267    11.00000   -1.20000
H45B  2    0.367782    0.346642    0.608610    11.00000   -1.20000
AFIX   0
C46   1    0.329223    0.295637    0.519934    11.00000    0.09529    0.07249 =
         0.11063   -0.00252    0.02317    0.00855
AFIX  23
H46A  2    0.392213    0.270708    0.518809    11.00000   -1.20000
H46B  2    0.277523    0.261750    0.502338    11.00000   -1.20000
AFIX   0
C47   1    0.238249    0.397580    0.484931    11.00000    0.11698    0.15238 =
         0.12698    0.07319    0.06658    0.07667
AFIX  23
H47A  2    0.182261    0.367966    0.466723    11.00000   -1.20000
H47B  2    0.238839    0.443199    0.459675    11.00000   -1.20000
AFIX   0
C48   1    0.228805    0.415415    0.556908    11.00000    0.10810    0.08492 =
         0.17459    0.03911    0.06521    0.03983
AFIX  23
H48A  2    0.285453    0.444192    0.575355    11.00000   -1.20000
H48B  2    0.169648    0.444619    0.560231    11.00000   -1.20000
AFIX   0
HKLF 5




REM  sv-2-rem_a.res in P2(1)/n
REM R1 =  0.0838 for    6676 Fo > 4sig(Fo)  and  0.1085 for all    8867 data
REM    714 parameters refined using    105 restraints

END

WGHT      0.0495      9.8153

REM Highest difference peak  0.819,  deepest hole -0.923,  1-sigma level  0.103
Q1    1   0.2153  0.2370  0.2590  11.00000  0.05    0.65
Q2    1   0.1007  0.2278  0.2655  11.00000  0.05    0.55
Q3    1   0.7843  0.2392  0.2600  11.00000  0.05    0.54
Q4    1   0.1996  0.3029  0.5460  11.00000  0.05    0.50
Q5    1   0.1789  0.3186  0.4412  11.00000  0.05    0.49
Q6    1   0.3438  0.2948  0.2261  11.00000  0.05    0.49
Q7    1   0.1622  0.3029  0.5024  11.00000  0.05    0.49
Q8    1   0.1737  0.3539  0.5366  11.00000  0.05    0.46
Q9    1   0.0693  0.2956  0.2517  11.00000  0.05    0.45
Q10   1   0.1413  0.2107  0.7318  11.00000  0.05    0.42
Q11   1   0.0387  0.2403  0.2550  11.00000  0.05    0.40
Q12   1   0.1253  0.2820  0.2352  11.00000  0.05    0.38
Q13   1   0.2616  0.3392  0.4333  11.00000  0.05    0.37
Q14   1   0.8416  0.1628  0.1958  11.00000  0.05    0.37
Q15   1   0.8439  0.2823  0.2824  11.00000  0.05    0.37
Q16   1   0.8972  0.2409  0.2492  11.00000  0.05    0.36
Q17   1   0.7755  0.2098  0.3152  11.00000  0.05    0.36
Q18   1   0.6944  0.0435  0.2861  11.00000  0.05    0.36
Q19   1   0.5219  0.2021  0.0545  11.00000  0.05    0.35
Q20   1   0.4674  0.1774  0.3025  11.00000  0.05    0.35
;
_shelx_res_checksum              69545

_exptl_crystal_preparation       ', Luminescent'
####################################################################### 
# 
# This file contains crystal structure data downloaded from the 
# Cambridge Structural Database (CSD) hosted by the Cambridge 
# Crystallographic Data Centre (CCDC).
# 
# Full information about CCDC data access policies and citation 
# guidelines are available at http://www.ccdc.cam.ac.uk/access/V1 
# 
# Audit and citation data items may have been added by the CCDC. 
# Please retain this information to preserve the provenance of 
# this file and to allow appropriate attribution of the data. 
# 
#######################################################################

data_sv-2-33
_database_code_depnum_ccdc_archive 'CCDC 1549459'
_audit_update_record             
;
2017-05-11 deposited with the CCDC.
2017-12-01 downloaded from the CCDC.
;

_audit_creation_method           SHELXL-2016/6
_shelx_SHELXL_version_number     2016/6
_chemical_name_systematic        ?
_chemical_name_common            ?
_chemical_melting_point          ?
_chemical_formula_moiety         
'C54 H42 Cd N8 O6 S2, 2(C2 H4 O), 2(C2 H4 O), 2(C H4 O)'
_chemical_formula_sum            'C64 H66 Cd N8 O12 S2'
_chemical_formula_weight         1315.76

loop_
_atom_type_symbol
_atom_type_description
_atom_type_scat_dispersion_real
_atom_type_scat_dispersion_imag
_atom_type_scat_source
C C 0.0033 0.0016 'International Tables Vol C Tables 4.2.6.8 and 6.1.1.4'
H H 0.0000 0.0000 'International Tables Vol C Tables 4.2.6.8 and 6.1.1.4'
Cd Cd -0.8075 1.2024 'International Tables Vol C Tables 4.2.6.8 and 6.1.1.4'
N N 0.0061 0.0033 'International Tables Vol C Tables 4.2.6.8 and 6.1.1.4'
O O 0.0106 0.0060 'International Tables Vol C Tables 4.2.6.8 and 6.1.1.4'
S S 0.1246 0.1234 'International Tables Vol C Tables 4.2.6.8 and 6.1.1.4'

_space_group_crystal_system      monoclinic
_space_group_IT_number           14
_space_group_name_H-M_alt        'P 21/n'
_space_group_name_Hall           '-P 2yn'

_shelx_space_group_comment       
;
The symmetry employed for this shelxl refinement is uniquely defined
by the following loop, which should always be used as a source of
symmetry information in preference to the above space-group names.
They are only intended as comments.
;

loop_
_space_group_symop_operation_xyz
'x, y, z'
'-x+1/2, y+1/2, -z+1/2'
'-x, -y, -z'
'x-1/2, -y-1/2, z-1/2'

_cell_length_a                   10.6432(3)
_cell_length_b                   13.3880(4)
_cell_length_c                   21.5624(6)
_cell_angle_alpha                90
_cell_angle_beta                 91.374(2)
_cell_angle_gamma                90
_cell_volume                     3071.57(15)
_cell_formula_units_Z            2
_cell_measurement_temperature    200(2)
_cell_measurement_reflns_used    33328
_cell_measurement_theta_min      1.52
_cell_measurement_theta_max      25.58

_exptl_crystal_description       'hegonal plate'
_exptl_crystal_colour            colourless
_exptl_crystal_density_meas      ?
_exptl_crystal_density_method    ?
_exptl_crystal_density_diffrn    1.423
_exptl_crystal_F_000             1364
_exptl_transmission_factor_min   ?
_exptl_transmission_factor_max   ?
_exptl_crystal_size_max          0.530
_exptl_crystal_size_mid          0.300
_exptl_crystal_size_min          0.100
_exptl_absorpt_coefficient_mu    0.493
_shelx_estimated_absorpt_T_min   ?
_shelx_estimated_absorpt_T_max   ?
_exptl_absorpt_correction_type   integration
_exptl_absorpt_correction_T_min  0.6784
_exptl_absorpt_correction_T_max  0.9220
_exptl_absorpt_process_details   
;

STOE X-Red32, absorption correction by Gaussian integration, analogous to
P. Coppens, "The Evaluation of Absorption and Extinction in Single-Crystal
Structure Analysis", published in
F. R. Ahmed (Editor), "Crystallographic Computing",
Munksgaard, Copenhagen (1970), 255 - 270

;
_exptl_absorpt_special_details   ?
_diffrn_ambient_temperature      200(2)
_diffrn_radiation_wavelength     0.71073
_diffrn_radiation_type           MoK\a
_diffrn_source                   
'sealed X-ray tube, 12 x 0.4 mm long-fine focus'
_diffrn_measurement_device_type  'STOE IPDS 2'
_diffrn_measurement_method       'rotation method'
_diffrn_detector_area_resol_mean 6.67
_diffrn_reflns_number            37774
_diffrn_reflns_av_unetI/netI     0.0173
_diffrn_reflns_av_R_equivalents  0.0342
_diffrn_reflns_limit_h_min       -12
_diffrn_reflns_limit_h_max       12
_diffrn_reflns_limit_k_min       -15
_diffrn_reflns_limit_k_max       15
_diffrn_reflns_limit_l_min       -25
_diffrn_reflns_limit_l_max       25
_diffrn_reflns_theta_min         1.791
_diffrn_reflns_theta_max         25.168
_diffrn_reflns_theta_full        25.168
_diffrn_measured_fraction_theta_max 0.990
_diffrn_measured_fraction_theta_full 0.990
_diffrn_reflns_Laue_measured_fraction_max 0.990
_diffrn_reflns_Laue_measured_fraction_full 0.990
_diffrn_reflns_point_group_measured_fraction_max 0.990
_diffrn_reflns_point_group_measured_fraction_full 0.990
_reflns_number_total             5455
_reflns_number_gt                4506
_reflns_threshold_expression     'I > 2\s(I)'
_reflns_Friedel_coverage         0.000
_reflns_Friedel_fraction_max     .
_reflns_Friedel_fraction_full    .

_reflns_special_details          
;
 Reflections were merged by SHELXL according to the crystal
 class for the calculation of statistics and refinement.
 
 _reflns_Friedel_fraction is defined as the number of unique
 Friedel pairs measured divided by the number that would be
 possible theoretically, ignoring centric projections and
 systematic absences.
;

_computing_data_collection       'STOE X-AREA'
_computing_cell_refinement       'STOE X-AREA'
_computing_data_reduction        'STOE X-RED'
_computing_structure_solution    'SHELXT 2014/5 (Sheldrick, 2014)'
_computing_structure_refinement  'SHELXL-2016/6 (Sheldrick, 2016)'
_computing_molecular_graphics    'Olex2 (Dolomanov et al., 2009)'
_computing_publication_material  'Olex2 (Dolomanov et al., 2009)'
_refine_special_details          ?
_refine_ls_structure_factor_coef Fsqd
_refine_ls_matrix_type           full
_refine_ls_weighting_scheme      calc
_refine_ls_weighting_details     
'w=1/[\s^2^(Fo^2^)+(0.0670P)^2^+9.6200P] where P=(Fo^2^+2Fc^2^)/3'
_atom_sites_solution_primary     ?
_atom_sites_solution_secondary   ?
_atom_sites_solution_hydrogens   geom
_refine_ls_hydrogen_treatment    constr
_refine_ls_extinction_method     none
_refine_ls_extinction_coef       .
_refine_ls_number_reflns         5455
_refine_ls_number_parameters     354
_refine_ls_number_restraints     1
_refine_ls_R_factor_all          0.0692
_refine_ls_R_factor_gt           0.0583
_refine_ls_wR_factor_ref         0.1533
_refine_ls_wR_factor_gt          0.1458
_refine_ls_goodness_of_fit_ref   1.071
_refine_ls_restrained_S_all      1.261
_refine_ls_shift/su_max          0.000
_refine_ls_shift/su_mean         0.000

loop_
_atom_site_label
_atom_site_type_symbol
_atom_site_fract_x
_atom_site_fract_y
_atom_site_fract_z
_atom_site_U_iso_or_equiv
_atom_site_adp_type
_atom_site_occupancy
_atom_site_site_symmetry_order
_atom_site_calc_flag
_atom_site_refinement_flags_posn
_atom_site_refinement_flags_adp
_atom_site_refinement_flags_occupancy
_atom_site_disorder_assembly
_atom_site_disorder_group
Cd1 Cd 0.500000 0.000000 0.500000 0.03087(15) Uani 1 2 d S . P . .
S1 S 0.67137(15) 0.17380(14) 0.40802(7) 0.0687(4) Uani 1 1 d . . . . .
O1 O 0.6083(4) 0.1323(3) 0.46050(17) 0.0626(10) Uani 1 1 d . . . . .
O2 O 0.7983(4) 0.1373(7) 0.4045(3) 0.136(3) Uani 1 1 d . . . . .
O3 O 0.5984(4) 0.1625(4) 0.3509(2) 0.0825(14) Uani 1 1 d . . . . .
N1 N 0.4562(3) 0.0991(3) 0.58496(16) 0.0358(8) Uani 1 1 d . . . . .
N2 N 0.8135(3) 0.4484(3) 0.95054(15) 0.0351(8) Uani 1 1 d . . . . .
N3 N 0.4827(3) 0.1884(3) 0.66969(16) 0.0359(8) Uani 1 1 d . . . . .
N4 N 0.6839(3) 0.3784(3) 0.88306(16) 0.0347(8) Uani 1 1 d . . . . .
C1 C 0.5367(4) 0.1277(3) 0.6284(2) 0.0394(10) Uani 1 1 d . . . . .
H1 H 0.620693 0.108454 0.630379 0.047 Uiso 1 1 calc R U . . .
C2 C 0.3442(4) 0.1442(4) 0.5992(2) 0.0437(11) Uani 1 1 d . . . . .
H2 H 0.269163 0.137320 0.576655 0.052 Uiso 1 1 calc R U . . .
C3 C 0.3599(4) 0.2000(4) 0.6509(2) 0.0479(12) Uani 1 1 d . . . . .
H3 H 0.299367 0.238555 0.670040 0.058 Uiso 1 1 calc R U . . .
C4 C 0.5410(4) 0.2341(3) 0.72337(19) 0.0337(9) Uani 1 1 d . . . . .
C5 C 0.5861(4) 0.3317(3) 0.71752(19) 0.0336(9) Uani 1 1 d . . . . .
C6 C 0.5839(4) 0.3844(4) 0.6606(2) 0.0424(11) Uani 1 1 d . . . . .
H6 H 0.552464 0.353394 0.624859 0.051 Uiso 1 1 calc R U . . .
C7 C 0.6270(5) 0.4795(4) 0.6574(2) 0.0486(12) Uani 1 1 d . . . . .
H7 H 0.625978 0.512833 0.619569 0.058 Uiso 1 1 calc R U . . .
C8 C 0.6734(5) 0.5283(4) 0.7113(2) 0.0473(12) Uani 1 1 d . . . . .
H8 H 0.701637 0.593831 0.708579 0.057 Uiso 1 1 calc R U . . .
C9 C 0.6772(4) 0.4812(3) 0.7665(2) 0.0406(10) Uani 1 1 d . . . . .
H9 H 0.707494 0.514946 0.801470 0.049 Uiso 1 1 calc R U . . .
C10 C 0.6357(4) 0.3805(3) 0.77211(19) 0.0341(9) Uani 1 1 d . . . . .
C11 C 0.6375(4) 0.3279(3) 0.82789(19) 0.0336(9) Uani 1 1 d . . . . .
C12 C 0.5950(4) 0.2303(3) 0.8335(2) 0.0354(9) Uani 1 1 d . . . . .
C13 C 0.5993(5) 0.1761(4) 0.8903(2) 0.0459(11) Uani 1 1 d . . . . .
H13 H 0.632131 0.206371 0.925999 0.055 Uiso 1 1 calc R U . . .
C14 C 0.5563(5) 0.0812(4) 0.8932(3) 0.0548(13) Uani 1 1 d . . . . .
H14 H 0.560578 0.046827 0.930628 0.066 Uiso 1 1 calc R U . . .
C15 C 0.5049(5) 0.0334(4) 0.8396(3) 0.0506(12) Uani 1 1 d . . . . .
H15 H 0.475063 -0.031673 0.842302 0.061 Uiso 1 1 calc R U . . .
C16 C 0.4989(4) 0.0816(3) 0.7848(2) 0.0433(11) Uani 1 1 d . . . . .
H16 H 0.464773 0.049266 0.750141 0.052 Uiso 1 1 calc R U . . .
C17 C 0.5442(4) 0.1817(3) 0.7790(2) 0.0354(9) Uani 1 1 d . . . . .
C18 C 0.8052(4) 0.3935(3) 0.90004(19) 0.0349(9) Uani 1 1 d . . . . .
H18 H 0.873540 0.368536 0.878922 0.042 Uiso 1 1 calc R U . . .
C19 C 0.6107(4) 0.4267(4) 0.92536(19) 0.0387(10) Uani 1 1 d . . . . .
H19 H 0.523349 0.429261 0.925546 0.046 Uiso 1 1 calc R U . . .
C20 C 0.6918(4) 0.4696(4) 0.9667(2) 0.0384(10) Uani 1 1 d . . . . .
H20 H 0.669010 0.507586 1.000753 0.046 Uiso 1 1 calc R U . . .
C24A C 0.7058(11) 0.4578(11) 0.3844(5) 0.0687(4) Uani 0.500(4) 1 d . . P A 1
H24A H 0.697725 0.504514 0.352631 0.082 Uiso 0.500(4) 1 calc R U P A 1
C25A C 0.6845(11) 0.3600(11) 0.3716(6) 0.0687(4) Uani 0.500(4) 1 d . . P A 1
H25A H 0.681646 0.330178 0.332691 0.082 Uiso 0.500(4) 1 calc R U P A 1
C26A C 0.7334(11) 0.3206(11) 0.4760(5) 0.0687(4) Uani 0.500(4) 1 d . . P A 1
H26A H 0.762518 0.267757 0.500372 0.082 Uiso 0.500(4) 1 calc R U P A 1
C27A C 0.7594(11) 0.4197(11) 0.4872(6) 0.0687(4) Uani 0.500(4) 1 d . . P A 1
H27A H 0.790456 0.443730 0.524985 0.082 Uiso 0.500(4) 1 calc R U P A 1
C28A C 0.7710(12) 0.5973(10) 0.4532(5) 0.0687(4) Uani 0.500(4) 1 d . . P A 1
H28A H 0.770951 0.639531 0.417194 0.103 Uiso 0.500(4) 1 calc R U P A 1
H28B H 0.853366 0.597095 0.472370 0.103 Uiso 0.500(4) 1 calc R U P A 1
H28C H 0.711269 0.622032 0.482065 0.103 Uiso 0.500(4) 1 calc R U P A 1
C24B C 0.7472(4) 0.3872(4) 0.4106(2) 0.0687(4) Uani 0.500(4) 1 d G . P A 2
H24B H 0.810129 0.372791 0.382775 0.082 Uiso 0.500(4) 1 calc R U P A 2
C23 C 0.7330(5) 0.4840(3) 0.4326(2) 0.0687(4) Uani 1 1 d G . . . .
H23 H 0.786448 0.534357 0.419600 0.082 Uiso 0.500(4) 1 calc R U P A 2
C27B C 0.6388(6) 0.5056(4) 0.4742(3) 0.0687(4) Uani 0.500(4) 1 d G . P A 2
C26B C 0.5589(5) 0.4303(5) 0.4936(3) 0.0687(4) Uani 0.500(4) 1 d DG . P A 2
H26B H 0.495932 0.444747 0.521436 0.082 Uiso 0.500(4) 1 calc R U P A 2
C25B C 0.5731(5) 0.3335(4) 0.4716(3) 0.0687(4) Uani 0.500(4) 1 d G . P A 2
H25B H 0.519611 0.283181 0.484612 0.082 Uiso 0.500(4) 1 calc R U P A 2
C22 C 0.6672(5) 0.3120(3) 0.4300(2) 0.0687(4) Uani 1 1 d G . . . .
C28B C 0.6236(11) 0.6230(10) 0.4933(5) 0.0687(4) Uani 0.500(4) 1 d . . P A 2
H28D H 0.678317 0.637790 0.528064 0.103 Uiso 0.500(4) 1 calc R U P A 2
H28E H 0.538095 0.635738 0.504123 0.103 Uiso 0.500(4) 1 calc R U P A 2
H28F H 0.645258 0.664392 0.458775 0.103 Uiso 0.500(4) 1 calc R U P A 2
O4 O 0.7541(9) 0.1056(5) 0.2487(4) 0.147(3) Uani 1 1 d . . . . .
H4 H 0.702611 0.119641 0.274977 0.221 Uiso 1 1 calc R U . . .
C21 C 0.8236(9) 0.0204(7) 0.2681(7) 0.142(5) Uani 1 1 d . . . . .
H21A H 0.877788 -0.000267 0.235561 0.214 Uiso 1 1 calc R U . . .
H21B H 0.766799 -0.032889 0.277561 0.214 Uiso 1 1 calc R U . . .
H21C H 0.873386 0.036590 0.304484 0.214 Uiso 1 1 calc R U . . .
O5A O 0.5413(9) 0.2097(7) 0.0957(5) 0.0770(15) Uani 0.500(4) 1 d . . P A 1
O6A O 0.3175(10) 0.2959(8) 0.1370(6) 0.0770(15) Uani 0.500(4) 1 d . . P A 1
C29A C 0.4586(12) 0.2578(11) 0.0559(7) 0.0770(15) Uani 0.500(4) 1 d . . P A 1
H29A H 0.463566 0.228074 0.015014 0.092 Uiso 0.500(4) 1 calc R U P A 1
H29B H 0.483110 0.327384 0.052560 0.092 Uiso 0.500(4) 1 calc R U P A 1
C30A C 0.3280(13) 0.2524(12) 0.0766(7) 0.0770(15) Uani 0.500(4) 1 d . . P A 1
H30A H 0.273395 0.287685 0.047334 0.092 Uiso 0.500(4) 1 calc R U P A 1
H30B H 0.301293 0.183181 0.077751 0.092 Uiso 0.500(4) 1 calc R U P A 1
C31A C 0.4017(14) 0.2462(12) 0.1797(7) 0.0770(15) Uani 0.500(4) 1 d . . P A 1
H31A H 0.376532 0.176854 0.183579 0.092 Uiso 0.500(4) 1 calc R U P A 1
H31B H 0.396422 0.277125 0.220197 0.092 Uiso 0.500(4) 1 calc R U P A 1
C32A C 0.5426(16) 0.2511(15) 0.1573(9) 0.0770(15) Uani 0.500(4) 1 d . . P A 1
H32A H 0.572075 0.319680 0.156814 0.092 Uiso 0.500(4) 1 calc R U P A 1
H32B H 0.597410 0.212566 0.184780 0.092 Uiso 0.500(4) 1 calc R U P A 1
O5B O 0.5702(11) 0.2351(9) 0.1419(7) 0.0828(18) Uani 0.500(4) 1 d . . P A 2
O6B O 0.3259(10) 0.2984(8) 0.1767(6) 0.0828(18) Uani 0.500(4) 1 d . . P A 2
C29B C 0.4979(13) 0.3017(11) 0.1071(8) 0.0828(18) Uani 0.500(4) 1 d . . P A 2
H29C H 0.514192 0.292140 0.063449 0.099 Uiso 0.500(4) 1 calc R U P A 2
H29D H 0.521930 0.369419 0.118094 0.099 Uiso 0.500(4) 1 calc R U P A 2
C30B C 0.3582(16) 0.2879(13) 0.1178(10) 0.0828(18) Uani 0.500(4) 1 d . . P A 2
H30C H 0.311814 0.336212 0.092738 0.099 Uiso 0.500(4) 1 calc R U P A 2
H30D H 0.333542 0.221822 0.103700 0.099 Uiso 0.500(4) 1 calc R U P A 2
C31B C 0.3984(14) 0.2359(12) 0.2164(9) 0.0828(18) Uani 0.500(4) 1 d . . P A 2
H31C H 0.379797 0.166412 0.207326 0.099 Uiso 0.500(4) 1 calc R U P A 2
H31D H 0.378075 0.248845 0.259243 0.099 Uiso 0.500(4) 1 calc R U P A 2
C32B C 0.5330(13) 0.2558(11) 0.2069(8) 0.0828(18) Uani 0.500(4) 1 d . . P A 2
H32C H 0.582861 0.214567 0.235038 0.099 Uiso 0.500(4) 1 calc R U P A 2
H32D H 0.550808 0.325176 0.216674 0.099 Uiso 0.500(4) 1 calc R U P A 2

loop_
_atom_site_aniso_label
_atom_site_aniso_U_11
_atom_site_aniso_U_22
_atom_site_aniso_U_33
_atom_site_aniso_U_23
_atom_site_aniso_U_13
_atom_site_aniso_U_12
Cd1 0.0336(2) 0.0374(3) 0.0212(2) -0.00255(17) -0.00835(15) 0.00167(18)
S1 0.0581(8) 0.0966(10) 0.0508(7) 0.0259(7) -0.0066(6) -0.0210(7)
O1 0.085(3) 0.050(2) 0.054(2) 0.0077(17) 0.017(2) -0.016(2)
O2 0.044(3) 0.270(9) 0.093(4) 0.020(5) 0.004(3) 0.007(4)
O3 0.079(3) 0.112(4) 0.055(2) 0.019(2) -0.020(2) -0.018(3)
N1 0.0369(19) 0.041(2) 0.0288(18) -0.0065(15) -0.0058(15) -0.0011(16)
N2 0.0354(19) 0.043(2) 0.0267(17) -0.0012(15) -0.0090(14) -0.0013(16)
N3 0.0321(18) 0.043(2) 0.0326(18) -0.0096(15) -0.0040(15) -0.0002(16)
N4 0.0341(18) 0.041(2) 0.0281(17) -0.0075(15) -0.0057(14) 0.0007(15)
C1 0.038(2) 0.046(3) 0.035(2) -0.0108(19) -0.0057(18) 0.005(2)
C2 0.032(2) 0.055(3) 0.044(3) -0.015(2) -0.0072(19) 0.000(2)
C3 0.029(2) 0.060(3) 0.055(3) -0.022(2) -0.002(2) 0.003(2)
C4 0.030(2) 0.041(2) 0.031(2) -0.0104(18) -0.0039(16) 0.0010(17)
C5 0.029(2) 0.042(2) 0.030(2) -0.0063(18) -0.0013(16) 0.0022(18)
C6 0.043(2) 0.053(3) 0.031(2) -0.004(2) -0.0059(19) -0.005(2)
C7 0.054(3) 0.054(3) 0.038(2) 0.007(2) -0.005(2) -0.008(2)
C8 0.048(3) 0.043(3) 0.051(3) 0.002(2) -0.002(2) -0.010(2)
C9 0.039(2) 0.044(3) 0.039(2) -0.0056(19) -0.0059(19) -0.0058(19)
C10 0.031(2) 0.039(2) 0.032(2) -0.0066(18) -0.0037(17) 0.0000(17)
C11 0.031(2) 0.040(2) 0.029(2) -0.0088(18) -0.0055(16) -0.0002(18)
C12 0.033(2) 0.040(2) 0.033(2) -0.0028(18) -0.0011(17) 0.0029(18)
C13 0.053(3) 0.051(3) 0.034(2) -0.001(2) -0.003(2) 0.003(2)
C14 0.068(3) 0.050(3) 0.047(3) 0.008(2) 0.004(2) 0.001(3)
C15 0.057(3) 0.037(2) 0.058(3) 0.000(2) 0.009(2) -0.004(2)
