Repository: Chung-Research-Group/CoRE-MOF-Tools

## Choose a database/API example

This is the home for executable CoRE-MOF-Tools usage examples. The separate
database repository supplies the release catalogue and data-access examples.
The paper-figure repository supplies only editable figures, figure-specific
data and plotting code. No manuscript files or copies of these database/API
workflows are needed to run a figure notebook.

| Task | Example or guide |
|---|---|
| Read verified metadata without CIFs | [`read_release_metadata.py`](read_release_metadata.py) |
| Inspect saved checker results and choose a CR/NCR view | [`read_checker_results.py`](read_checker_results.py) |

File: examples/examples/CoREMOF2024DB/example/c7dt03758a2.cif (part 11 of 12)
REM </olex2.extras>
WGHT    0.077600
FVAR       0.14491
C16 0.043(3) 0.040(2) 0.047(3) -0.009(2) 0.003(2) -0.001(2)
C17 0.031(2) 0.038(2) 0.037(2) -0.0064(18) -0.0005(17) 0.0013(18)
C18 0.034(2) 0.043(2) 0.028(2) -0.0032(18) -0.0054(17) 0.0018(18)
C19 0.034(2) 0.051(3) 0.032(2) -0.0069(19) -0.0029(17) 0.0047(19)
C20 0.040(2) 0.049(3) 0.026(2) -0.0050(18) -0.0040(18) 0.004(2)
C24A 0.0581(8) 0.0966(10) 0.0508(7) 0.0259(7) -0.0066(6) -0.0210(7)
C25A 0.0581(8) 0.0966(10) 0.0508(7) 0.0259(7) -0.0066(6) -0.0210(7)
C26A 0.0581(8) 0.0966(10) 0.0508(7) 0.0259(7) -0.0066(6) -0.0210(7)
C27A 0.0581(8) 0.0966(10) 0.0508(7) 0.0259(7) -0.0066(6) -0.0210(7)
C28A 0.0581(8) 0.0966(10) 0.0508(7) 0.0259(7) -0.0066(6) -0.0210(7)
C24B 0.0581(8) 0.0966(10) 0.0508(7) 0.0259(7) -0.0066(6) -0.0210(7)
C23 0.0581(8) 0.0966(10) 0.0508(7) 0.0259(7) -0.0066(6) -0.0210(7)
C27B 0.0581(8) 0.0966(10) 0.0508(7) 0.0259(7) -0.0066(6) -0.0210(7)
C26B 0.0581(8) 0.0966(10) 0.0508(7) 0.0259(7) -0.0066(6) -0.0210(7)
C25B 0.0581(8) 0.0966(10) 0.0508(7) 0.0259(7) -0.0066(6) -0.0210(7)
C22 0.0581(8) 0.0966(10) 0.0508(7) 0.0259(7) -0.0066(6) -0.0210(7)
C28B 0.0581(8) 0.0966(10) 0.0508(7) 0.0259(7) -0.0066(6) -0.0210(7)
O4 0.206(8) 0.101(5) 0.139(6) 0.000(4) 0.087(6) 0.017(5)
C21 0.076(6) 0.076(6) 0.278(16) -0.025(7) 0.056(8) -0.005(4)
O5A 0.069(3) 0.082(3) 0.080(4) 0.010(3) 0.005(3) 0.016(3)
O6A 0.069(3) 0.082(3) 0.080(4) 0.010(3) 0.005(3) 0.016(3)
C29A 0.069(3) 0.082(3) 0.080(4) 0.010(3) 0.005(3) 0.016(3)
C30A 0.069(3) 0.082(3) 0.080(4) 0.010(3) 0.005(3) 0.016(3)
C31A 0.069(3) 0.082(3) 0.080(4) 0.010(3) 0.005(3) 0.016(3)
C32A 0.069(3) 0.082(3) 0.080(4) 0.010(3) 0.005(3) 0.016(3)
O5B 0.066(3) 0.071(3) 0.111(5) 0.002(3) 0.018(3) -0.001(2)
O6B 0.066(3) 0.071(3) 0.111(5) 0.002(3) 0.018(3) -0.001(2)
C29B 0.066(3) 0.071(3) 0.111(5) 0.002(3) 0.018(3) -0.001(2)
C30B 0.066(3) 0.071(3) 0.111(5) 0.002(3) 0.018(3) -0.001(2)
C31B 0.066(3) 0.071(3) 0.111(5) 0.002(3) 0.018(3) -0.001(2)
C32B 0.066(3) 0.071(3) 0.111(5) 0.002(3) 0.018(3) -0.001(2)

_geom_special_details            
;
 All esds (except the esd in the dihedral angle between two l.s. planes)
 are estimated using the full covariance matrix.  The cell esds are taken
 into account individually in the estimation of esds in distances, angles
 and torsion angles; correlations between esds in cell parameters are only
 used when they are defined by crystal symmetry.  An approximate (isotropic)
 treatment of cell esds is used for estimating esds involving l.s. planes.
;

loop_
_geom_bond_atom_site_label_1
_geom_bond_atom_site_label_2
_geom_bond_distance
_geom_bond_site_symmetry_2
_geom_bond_publ_flag
Cd1 O1 2.289(3) 3_656 ?
Cd1 O1 2.289(3) . ?
Cd1 N1 2.318(3) . ?
Cd1 N1 2.318(3) 3_656 ?
Cd1 N2 2.335(3) 4_565 ?
Cd1 N2 2.335(3) 2_646 ?
S1 O2 1.440(6) . ?
S1 O1 1.441(4) . ?
S1 O3 1.447(4) . ?
S1 C22 1.911(5) . ?
N1 C1 1.312(5) . ?
N1 C2 1.378(6) . ?
N2 C18 1.315(5) . ?
N2 C20 1.379(6) . ?
N3 C1 1.345(6) . ?
N3 C3 1.367(6) . ?
N3 C4 1.437(5) . ?
N4 C18 1.348(5) . ?
N4 C19 1.375(5) . ?
N4 C11 1.445(5) . ?
C1 H1 0.9300 . ?
C2 C3 1.349(6) . ?
C2 H2 0.9300 . ?
C3 H3 0.9300 . ?
C4 C17 1.389(6) . ?
C4 C5 1.399(6) . ?
C5 C6 1.416(6) . ?
C5 C10 1.436(6) . ?
C6 C7 1.356(7) . ?
C6 H6 0.9300 . ?
C7 C8 1.410(7) . ?
C7 H7 0.9300 . ?
C8 C9 1.347(7) . ?
C8 H8 0.9300 . ?
C9 C10 1.424(6) . ?
C9 H9 0.9300 . ?
C10 C11 1.394(6) . ?
C11 C12 1.389(6) . ?
C12 C13 1.423(6) . ?
C12 C17 1.439(6) . ?
C13 C14 1.352(7) . ?
C13 H13 0.9300 . ?
C14 C15 1.419(8) . ?
C14 H14 0.9300 . ?
C15 C16 1.346(7) . ?
C15 H15 0.9300 . ?
C16 C17 1.430(6) . ?
C16 H16 0.9300 . ?
C18 H18 0.9300 . ?
C19 C20 1.355(6) . ?
C19 H19 0.9300 . ?
C20 H20 0.9300 . ?
C24A C23 1.128(13) . ?
C24A C25A 1.356(19) . ?
C24A H24A 0.9300 . ?
C25A C22 1.430(12) . ?
C25A H25A 0.9300 . ?
C26A C22 1.207(12) . ?
C26A C27A 1.376(19) . ?
C26A H26A 0.9300 . ?
C27A C23 1.479(12) . ?
C27A H27A 0.9300 . ?
C28A C23 1.628(14) . ?
C28A H28A 0.9600 . ?
C28A H28B 0.9600 . ?
C28A H28C 0.9600 . ?
C24B C23 1.3900 . ?
C24B C22 1.3900 . ?
C24B H24B 0.9300 . ?
C23 C27B 1.3900 . ?
C23 H23 0.9300 . ?
C27B C26B 1.3900 . ?
C27B C28B 1.634(15) . ?
C26B C25B 1.3900 . ?
C26B H26B 0.9300 . ?
C25B C22 1.3900 . ?
C25B H25B 0.9300 . ?
C28B H28D 0.9600 . ?
C28B H28E 0.9600 . ?
C28B H28F 0.9600 . ?
O4 C21 1.417(12) . ?
O4 H4 0.8200 . ?
C21 H21A 0.9600 . ?
C21 H21B 0.9600 . ?
C21 H21C 0.9600 . ?
O5A C29A 1.375(16) . ?
O5A C32A 1.44(2) . ?
O6A C31A 1.432(18) . ?
O6A C30A 1.435(19) . ?
C29A C30A 1.472(18) . ?
C29A H29A 0.9700 . ?
C29A H29B 0.9700 . ?
C30A H30A 0.9700 . ?
C30A H30B 0.9700 . ?
C31A C32A 1.59(2) . ?
C31A H31A 0.9700 . ?
C31A H31B 0.9700 . ?
C32A H32A 0.9700 . ?
C32A H32B 0.9700 . ?
O5B C29B 1.39(2) . ?
O5B C32B 1.49(2) . ?
O6B C30B 1.33(2) . ?
O6B C31B 1.414(19) . ?
C29B C30B 1.52(2) . ?
C29B H29C 0.9700 . ?
C29B H29D 0.9700 . ?
C30B H30C 0.9700 . ?
C30B H30D 0.9700 . ?
C31B C32B 1.476(19) . ?
C31B H31C 0.9700 . ?
C31B H31D 0.9700 . ?
C32B H32C 0.9700 . ?
C32B H32D 0.9700 . ?

loop_
_geom_angle_atom_site_label_1
_geom_angle_atom_site_label_2
_geom_angle_atom_site_label_3
_geom_angle
_geom_angle_site_symmetry_1
_geom_angle_site_symmetry_3
_geom_angle_publ_flag
O1 Cd1 O1 180.0 3_656 . ?
O1 Cd1 N1 92.07(13) 3_656 . ?
O1 Cd1 N1 87.94(13) . . ?
O1 Cd1 N1 87.93(13) 3_656 3_656 ?
O1 Cd1 N1 92.06(13) . 3_656 ?
N1 Cd1 N1 180.0 . 3_656 ?
O1 Cd1 N2 88.22(14) 3_656 4_565 ?
O1 Cd1 N2 91.78(14) . 4_565 ?
N1 Cd1 N2 90.40(12) . 4_565 ?
N1 Cd1 N2 89.60(12) 3_656 4_565 ?
O1 Cd1 N2 91.78(14) 3_656 2_646 ?
O1 Cd1 N2 88.22(14) . 2_646 ?
N1 Cd1 N2 89.60(12) . 2_646 ?
N1 Cd1 N2 90.40(12) 3_656 2_646 ?
N2 Cd1 N2 180.00(15) 4_565 2_646 ?
O2 S1 O1 111.5(3) . . ?
O2 S1 O3 113.8(4) . . ?
O1 S1 O3 112.1(3) . . ?
O2 S1 C22 111.7(4) . . ?
O1 S1 C22 99.4(2) . . ?
O3 S1 C22 107.3(3) . . ?
S1 O1 Cd1 147.0(3) . . ?
C1 N1 C2 105.4(4) . . ?
C1 N1 Cd1 126.2(3) . . ?
C2 N1 Cd1 128.3(3) . . ?
C18 N2 C20 106.2(3) . . ?
C18 N2 Cd1 125.7(3) . 2_656 ?
C20 N2 Cd1 128.1(3) . 2_656 ?
C1 N3 C3 107.1(4) . . ?
C1 N3 C4 127.4(4) . . ?
C3 N3 C4 125.5(4) . . ?
C18 N4 C19 107.7(3) . . ?
C18 N4 C11 126.9(4) . . ?
C19 N4 C11 125.3(4) . . ?
N1 C1 N3 111.5(4) . . ?
N1 C1 H1 124.2 . . ?
N3 C1 H1 124.2 . . ?
C3 C2 N1 109.7(4) . . ?
C3 C2 H2 125.2 . . ?
N1 C2 H2 125.2 . . ?
C2 C3 N3 106.3(4) . . ?
C2 C3 H3 126.9 . . ?
N3 C3 H3 126.9 . . ?
C17 C4 C5 123.3(4) . . ?
C17 C4 N3 118.7(4) . . ?
C5 C4 N3 117.9(4) . . ?
C4 C5 C6 123.0(4) . . ?
C4 C5 C10 118.1(4) . . ?
C6 C5 C10 118.8(4) . . ?
C7 C6 C5 120.9(4) . . ?
C7 C6 H6 119.6 . . ?
C5 C6 H6 119.6 . . ?
C6 C7 C8 120.4(5) . . ?
C6 C7 H7 119.8 . . ?
C8 C7 H7 119.8 . . ?
C9 C8 C7 120.9(5) . . ?
C9 C8 H8 119.5 . . ?
C7 C8 H8 119.5 . . ?
C8 C9 C10 121.0(4) . . ?
C8 C9 H9 119.5 . . ?
C10 C9 H9 119.5 . . ?
C11 C10 C9 123.7(4) . . ?
C11 C10 C5 118.3(4) . . ?
C9 C10 C5 118.0(4) . . ?
C12 C11 C10 123.6(4) . . ?
C12 C11 N4 118.3(4) . . ?
C10 C11 N4 118.1(4) . . ?
C11 C12 C13 123.4(4) . . ?
C11 C12 C17 118.1(4) . . ?
C13 C12 C17 118.5(4) . . ?
C14 C13 C12 120.9(5) . . ?
C14 C13 H13 119.5 . . ?
C12 C13 H13 119.5 . . ?
C13 C14 C15 120.7(5) . . ?
C13 C14 H14 119.6 . . ?
C15 C14 H14 119.6 . . ?
C16 C15 C14 120.5(5) . . ?
C16 C15 H15 119.7 . . ?
C14 C15 H15 119.7 . . ?
C15 C16 C17 121.2(5) . . ?
C15 C16 H16 119.4 . . ?
C17 C16 H16 119.4 . . ?
C4 C17 C16 123.3(4) . . ?
C4 C17 C12 118.5(4) . . ?
C16 C17 C12 118.2(4) . . ?
N2 C18 N4 110.8(4) . . ?
N2 C18 H18 124.6 . . ?
N4 C18 H18 124.6 . . ?
C20 C19 N4 105.9(4) . . ?
C20 C19 H19 127.1 . . ?
N4 C19 H19 127.1 . . ?
C19 C20 N2 109.5(4) . . ?
C19 C20 H20 125.2 . . ?
N2 C20 H20 125.2 . . ?
C23 C24A C25A 121.7(11) . . ?
C23 C24A H24A 119.2 . . ?
C25A C24A H24A 119.2 . . ?
C24A C25A C22 106.3(11) . . ?
C24A C25A H25A 126.9 . . ?
C22 C25A H25A 126.9 . . ?
C22 C26A C27A 110.3(11) . . ?
C22 C26A H26A 124.8 . . ?
C27A C26A H26A 124.8 . . ?
C26A C27A C23 112.9(10) . . ?
C26A C27A H27A 123.6 . . ?
C23 C27A H27A 123.6 . . ?
C23 C28A H28A 109.5 . . ?
C23 C28A H28B 109.5 . . ?
H28A C28A H28B 109.5 . . ?
C23 C28A H28C 109.5 . . ?
H28A C28A H28C 109.5 . . ?
H28B C28A H28C 109.5 . . ?
C23 C24B C22 120.0 . . ?
C23 C24B H24B 120.0 . . ?
C22 C24B H24B 120.0 . . ?
C27B C23 C24B 120.0 . . ?
C24A C23 C27A 126.3(10) . . ?
C24A C23 C28A 126.6(9) . . ?
C27A C23 C28A 106.5(7) . . ?
C27B C23 H23 120.0 . . ?
C24B C23 H23 120.0 . . ?
C23 C27B C26B 120.0 . . ?
C23 C27B C28B 116.1(5) . . ?
C26B C27B C28B 123.8(5) . . ?
C25B C26B C27B 120.0 . . ?
C25B C26B H26B 120.0 . . ?
C27B C26B H26B 120.0 . . ?
C26B C25B C22 120.0 . . ?
C26B C25B H25B 120.0 . . ?
C22 C25B H25B 120.0 . . ?
C25B C22 C24B 120.0 . . ?
C26A C22 C25A 126.5(8) . . ?
C26A C22 S1 106.3(8) . . ?
C25B C22 S1 112.5(3) . . ?
C24B C22 S1 127.5(3) . . ?
C25A C22 S1 102.3(7) . . ?
C27B C28B H28D 109.5 . . ?
C27B C28B H28E 109.5 . . ?
H28D C28B H28E 109.5 . . ?
C27B C28B H28F 109.5 . . ?
H28D C28B H28F 109.5 . . ?
H28E C28B H28F 109.5 . . ?
C21 O4 H4 109.5 . . ?
O4 C21 H21A 109.5 . . ?
O4 C21 H21B 109.5 . . ?
H21A C21 H21B 109.5 . . ?
O4 C21 H21C 109.5 . . ?
H21A C21 H21C 109.5 . . ?
H21B C21 H21C 109.5 . . ?
C29A O5A C32A 112.8(11) . . ?
C31A O6A C30A 109.5(11) . . ?
O5A C29A C30A 112.5(12) . . ?
O5A C29A H29A 109.1 . . ?
C30A C29A H29A 109.1 . . ?
O5A C29A H29B 109.1 . . ?
C30A C29A H29B 109.1 . . ?
H29A C29A H29B 107.8 . . ?
O6A C30A C29A 110.5(14) . . ?
O6A C30A H30A 109.6 . . ?
C29A C30A H30A 109.6 . . ?
O6A C30A H30B 109.6 . . ?
C29A C30A H30B 109.6 . . ?
H30A C30A H30B 108.1 . . ?
O6A C31A C32A 111.5(13) . . ?
O6A C31A H31A 109.3 . . ?
C32A C31A H31A 109.3 . . ?
O6A C31A H31B 109.3 . . ?
C32A C31A H31B 109.3 . . ?
H31A C31A H31B 108.0 . . ?
O5A C32A C31A 106.0(15) . . ?
O5A C32A H32A 110.5 . . ?
C31A C32A H32A 110.5 . . ?
O5A C32A H32B 110.5 . . ?
C31A C32A H32B 110.5 . . ?
H32A C32A H32B 108.7 . . ?
C29B O5B C32B 103.3(11) . . ?
C30B O6B C31B 111.4(12) . . ?
O5B C29B C30B 111.9(13) . . ?
O5B C29B H29C 109.2 . . ?
C30B C29B H29C 109.2 . . ?
O5B C29B H29D 109.2 . . ?
C30B C29B H29D 109.2 . . ?
H29C C29B H29D 107.9 . . ?
O6B C30B C29B 114.1(16) . . ?
O6B C30B H30C 108.7 . . ?
C29B C30B H30C 108.7 . . ?
O6B C30B H30D 108.7 . . ?
C29B C30B H30D 108.7 . . ?
H30C C30B H30D 107.6 . . ?
O6B C31B C32B 109.0(13) . . ?
O6B C31B H31C 109.9 . . ?
C32B C31B H31C 109.9 . . ?
O6B C31B H31D 109.9 . . ?
C32B C31B H31D 109.9 . . ?
H31C C31B H31D 108.3 . . ?
C31B C32B O5B 112.2(14) . . ?
C31B C32B H32C 109.2 . . ?
O5B C32B H32C 109.2 . . ?
C31B C32B H32D 109.2 . . ?
O5B C32B H32D 109.2 . . ?
H32C C32B H32D 107.9 . . ?

_refine_diff_density_max         1.909
_refine_diff_density_min         -1.423
_refine_diff_density_rms         0.088

_shelx_res_file                  
;
TITL sv-2-33_a.res in P2(1)/n
    sv-2-33.res
    created by SHELXL-2016/6 at 16:40:31 on 11-May-2017
REM Old TITL SV-2-33
REM SHELXT solution in P2(1)/n
REM R1 0.169, Rweak 0.005, Alpha 0.034, Orientation as input
REM Formula found by SHELXT: C62 Cd N12 O8 S2
CELL 0.71073 10.6432 13.388 21.5624 90 91.374 90
ZERR 2 0.0003 0.0004 0.0006 0 0.002 0
LATT 1
SYMM 0.5-X,0.5+Y,0.5-Z
SFAC C H Cd N O S
UNIT 128 132 2 16 24 4
EQIV $1 1-X,1-Y,1-Z
DANG 4.1 C26B C26B_$1
EADP C30B C29B O5B O6B C32B C31B
EADP C30A O6A C31A C32A C29A O5A
EADP S1 C22 C24B C23 C27B C26B C25B C26A C27A C24A C25A C28B C28A

L.S. 10
PLAN  20
BOND $H
list 4
fmap 2
acta
REM <olex2.extras>
REM <HklSrc "%.\\sv-2-33.hkl">
REM </olex2.extras>

WGHT    0.067000    9.620008
FVAR       0.36846   0.50048
CD1   3    0.500000    0.000000    0.500000    10.50000    0.03356    0.03740 =
         0.02122   -0.00255   -0.00835    0.00167
S1    6    0.671370    0.173799    0.408017    11.00000    0.05812    0.09662 =
         0.05084    0.02593   -0.00658   -0.02100
O1    5    0.608282    0.132305    0.460496    11.00000    0.08462    0.05019 =
         0.05361    0.00770    0.01654   -0.01646
O2    5    0.798274    0.137257    0.404491    11.00000    0.04397    0.27025 =
         0.09327    0.01955    0.00429    0.00681
O3    5    0.598419    0.162493    0.350932    11.00000    0.07899    0.11202 =
         0.05533    0.01937   -0.02001   -0.01768
N1    4    0.456182    0.099067    0.584963    11.00000    0.03694    0.04140 =
         0.02878   -0.00645   -0.00583   -0.00110
N2    4    0.813548    0.448419    0.950536    11.00000    0.03542    0.04278 =
         0.02673   -0.00121   -0.00897   -0.00134
N3    4    0.482707    0.188395    0.669687    11.00000    0.03215    0.04267 =
         0.03256   -0.00959   -0.00399   -0.00016
N4    4    0.683901    0.378395    0.883062    11.00000    0.03413    0.04143 =
         0.02814   -0.00747   -0.00568    0.00074
C1    1    0.536736    0.127707    0.628394    11.00000    0.03766    0.04554 =
         0.03454   -0.01077   -0.00571    0.00500
AFIX  43
H1    2    0.620693    0.108454    0.630379    11.00000   -1.20000
AFIX   0
C2    1    0.344201    0.144224    0.599241    11.00000    0.03205    0.05493 =
         0.04359   -0.01515   -0.00723    0.00015
AFIX  43
H2    2    0.269163    0.137320    0.576655    11.00000   -1.20000
AFIX   0
C3    1    0.359938    0.199957    0.650944    11.00000    0.02898    0.05960 =
         0.05510   -0.02227   -0.00222    0.00265
AFIX  43
H3    2    0.299367    0.238555    0.670040    11.00000   -1.20000
AFIX   0
C4    1    0.541030    0.234096    0.723372    11.00000    0.02964    0.04072 =
         0.03053   -0.01044   -0.00390    0.00105
C5    1    0.586103    0.331680    0.717518    11.00000    0.02890    0.04211 =
         0.02967   -0.00635   -0.00133    0.00221
C6    1    0.583890    0.384413    0.660570    11.00000    0.04256    0.05335 =
         0.03084   -0.00420   -0.00589   -0.00457
AFIX  43
H6    2    0.552464    0.353394    0.624859    11.00000   -1.20000
AFIX   0
C7    1    0.626994    0.479540    0.657432    11.00000    0.05369    0.05429 =
         0.03751    0.00713   -0.00451   -0.00766
AFIX  43
H7    2    0.625978    0.512833    0.619569    11.00000   -1.20000
AFIX   0
C8    1    0.673353    0.528282    0.711252    11.00000    0.04767    0.04263 =
         0.05130    0.00195   -0.00232   -0.01038
AFIX  43
H8    2    0.701637    0.593831    0.708579    11.00000   -1.20000
AFIX   0
C9    1    0.677241    0.481214    0.766489    11.00000    0.03949    0.04352 =
         0.03856   -0.00564   -0.00594   -0.00582
AFIX  43
H9    2    0.707494    0.514946    0.801470    11.00000   -1.20000
AFIX   0
C10   1    0.635702    0.380547    0.772108    11.00000    0.03100    0.03862 =
         0.03240   -0.00660   -0.00367    0.00001
C11   1    0.637450    0.327874    0.827886    11.00000    0.03116    0.03979 =
         0.02944   -0.00879   -0.00552   -0.00020
C12   1    0.594967    0.230305    0.833532    11.00000    0.03310    0.04005 =
         0.03281   -0.00284   -0.00113    0.00287
C13   1    0.599303    0.176096    0.890333    11.00000    0.05279    0.05083 =
         0.03397   -0.00132   -0.00250    0.00258
AFIX  43
H13   2    0.632131    0.206371    0.925999    11.00000   -1.20000
AFIX   0
C14   1    0.556349    0.081186    0.893151    11.00000    0.06787    0.04964 =
         0.04691    0.00771    0.00414    0.00145
AFIX  43
H14   2    0.560578    0.046827    0.930628    11.00000   -1.20000
AFIX   0
C15   1    0.504891    0.033431    0.839556    11.00000    0.05703    0.03743 =
         0.05764   -0.00028    0.00947   -0.00360
AFIX  43
H15   2    0.475063   -0.031673    0.842302    11.00000   -1.20000
AFIX   0
C16   1    0.498916    0.081606    0.784796    11.00000    0.04347    0.03989 =
         0.04674   -0.00880    0.00279   -0.00144
AFIX  43
H16   2    0.464773    0.049266    0.750141    11.00000   -1.20000
AFIX   0
C17   1    0.544152    0.181669    0.778957    11.00000    0.03089    0.03806 =
         0.03706   -0.00642   -0.00045    0.00128
C18   1    0.805159    0.393524    0.900044    11.00000    0.03366    0.04263 =
         0.02826   -0.00320   -0.00542    0.00184
AFIX  43
H18   2    0.873540    0.368536    0.878922    11.00000   -1.20000
AFIX   0
C19   1    0.610658    0.426656    0.925360    11.00000    0.03377    0.05066 =
         0.03158   -0.00692   -0.00288    0.00469
AFIX  43
H19   2    0.523349    0.429261    0.925546    11.00000   -1.20000
AFIX   0
C20   1    0.691844    0.469625    0.966704    11.00000    0.03998    0.04878 =
         0.02631   -0.00500   -0.00403    0.00357
AFIX  43
H20   2    0.669010    0.507586    1.000753    11.00000   -1.20000
AFIX   0
PART 1
C24A  1    0.705756    0.457831    0.384418    21.00000    0.05812    0.09662 =
         0.05084    0.02593   -0.00658   -0.02100
AFIX  43
H24A  2    0.697725    0.504514    0.352631    21.00000   -1.20000
AFIX   0
C25A  1    0.684465    0.360027    0.371646    21.00000    0.05812    0.09662 =
         0.05084    0.02593   -0.00658   -0.02100
AFIX  43
H25A  2    0.681646    0.330178    0.332691    21.00000   -1.20000
AFIX   0
C26A  1    0.733359    0.320579    0.475994    21.00000    0.05812    0.09662 =
         0.05084    0.02593   -0.00658   -0.02100
AFIX  43
H26A  2    0.762518    0.267757    0.500372    21.00000   -1.20000
AFIX   0
C27A  1    0.759447    0.419707    0.487153    21.00000    0.05812    0.09662 =
         0.05084    0.02593   -0.00658   -0.02100
AFIX  43
H27A  2    0.790456    0.443730    0.524985    21.00000   -1.20000
AFIX   0
C28A  1    0.771046    0.597293    0.453173    21.00000    0.05812    0.09662 =
         0.05084    0.02593   -0.00658   -0.02100
AFIX 137
H28A  2    0.770951    0.639531    0.417194    21.00000   -1.50000
H28B  2    0.853366    0.597095    0.472370    21.00000   -1.50000
H28C  2    0.711269    0.622032    0.482065    21.00000   -1.50000
AFIX  66
PART 0
PART 2
C24B  1    0.747154    0.387213    0.410567   -21.00000    0.05812    0.09662 =
         0.05084    0.02593   -0.00658   -0.02100
AFIX  43
H24B  2    0.810129    0.372791    0.382775   -21.00000   -1.20000
AFIX  65
PART 0
C23   1    0.732966    0.484013    0.432630    11.00000    0.05812    0.09662 =
         0.05084    0.02593   -0.00658   -0.02100
PART 2
AFIX  43
H23   2    0.786448    0.534357    0.419600   -21.00000   -1.20000
AFIX  65
C27B  1    0.638842    0.505569    0.474169   -21.00000    0.05812    0.09662 =
         0.05084    0.02593   -0.00658   -0.02100
C26B  1    0.558907    0.430325    0.493644   -21.00000    0.05812    0.09662 =
         0.05084    0.02593   -0.00658   -0.02100
AFIX  43
H26B  2    0.495932    0.444747    0.521436   -21.00000   -1.20000
AFIX  65
C25B  1    0.573093    0.333524    0.471581   -21.00000    0.05812    0.09662 =
         0.05084    0.02593   -0.00658   -0.02100
AFIX  43
H25B  2    0.519611    0.283181    0.484612   -21.00000   -1.20000
AFIX  65
PART 0
C22   1    0.667216    0.311967    0.430043    11.00000    0.05812    0.09662 =
         0.05084    0.02593   -0.00658   -0.02100
AFIX   0
PART 2
C28B  1    0.623551    0.622979    0.493250   -21.00000    0.05812    0.09662 =
         0.05084    0.02593   -0.00658   -0.02100
AFIX 137
H28D  2    0.678317    0.637790    0.528064   -21.00000   -1.50000
H28E  2    0.538095    0.635738    0.504123   -21.00000   -1.50000
H28F  2    0.645258    0.664392    0.458775   -21.00000   -1.50000
AFIX   0

PART 0
O4    5    0.754139    0.105564    0.248693    11.00000    0.20614    0.10085 =
         0.13887    0.00023    0.08660    0.01726
AFIX 147
H4    2    0.702611    0.119641    0.274977    11.00000   -1.50000
AFIX   0
C21   1    0.823634    0.020378    0.268144    11.00000    0.07561    0.07647 =
         0.27758   -0.02517    0.05636   -0.00549
AFIX 137
H21A  2    0.877788   -0.000267    0.235561    11.00000   -1.50000
H21B  2    0.766799   -0.032889    0.277561    11.00000   -1.50000
H21C  2    0.873386    0.036590    0.304484    11.00000   -1.50000
AFIX   0

PART 1
O5A   5    0.541314    0.209689    0.095732    21.00000    0.06882    0.08198 =
         0.08031    0.01025    0.00542    0.01637
O6A   5    0.317495    0.295892    0.137047    21.00000    0.06882    0.08198 =
         0.08031    0.01025    0.00542    0.01637
C29A  1    0.458626    0.257838    0.055897    21.00000    0.06882    0.08198 =
         0.08031    0.01025    0.00542    0.01637
AFIX  23
H29A  2    0.463566    0.228074    0.015014    21.00000   -1.20000
H29B  2    0.483110    0.327384    0.052560    21.00000   -1.20000
AFIX   0
C30A  1    0.328009    0.252412    0.076577    21.00000    0.06882    0.08198 =
         0.08031    0.01025    0.00542    0.01637
AFIX  23
H30A  2    0.273395    0.287685    0.047334    21.00000   -1.20000
H30B  2    0.301293    0.183181    0.077751    21.00000   -1.20000
AFIX   0
C31A  1    0.401669    0.246168    0.179669    21.00000    0.06882    0.08198 =
         0.08031    0.01025    0.00542    0.01637
AFIX  23
H31A  2    0.376532    0.176854    0.183579    21.00000   -1.20000
H31B  2    0.396422    0.277125    0.220197    21.00000   -1.20000
AFIX   0
C32A  1    0.542622    0.251126    0.157306    21.00000    0.06882    0.08198 =
         0.08031    0.01025    0.00542    0.01637
AFIX  23
H32A  2    0.572075    0.319680    0.156814    21.00000   -1.20000
H32B  2    0.597410    0.212566    0.184780    21.00000   -1.20000
AFIX   0

PART 0
PART 2
O5B   5    0.570240    0.235053    0.141864   -21.00000    0.06640    0.07150 =
         0.11117    0.00161    0.01808   -0.00070
O6B   5    0.325894    0.298436    0.176666   -21.00000    0.06640    0.07150 =
         0.11117    0.00161    0.01808   -0.00070
C29B  1    0.497867    0.301691    0.107115   -21.00000    0.06640    0.07150 =
         0.11117    0.00161    0.01808   -0.00070
AFIX  23
H29C  2    0.514192    0.292140    0.063449   -21.00000   -1.20000
H29D  2    0.521930    0.369419    0.118094   -21.00000   -1.20000
AFIX   0
C30B  1    0.358212    0.287931    0.117800   -21.00000    0.06640    0.07150 =
         0.11117    0.00161    0.01808   -0.00070
AFIX  23
H30C  2    0.311814    0.336212    0.092738   -21.00000   -1.20000
H30D  2    0.333542    0.221822    0.103700   -21.00000   -1.20000
AFIX   0
C31B  1    0.398441    0.235893    0.216379   -21.00000    0.06640    0.07150 =
         0.11117    0.00161    0.01808   -0.00070
AFIX  23
H31C  2    0.379797    0.166412    0.207326   -21.00000   -1.20000
H31D  2    0.378075    0.248845    0.259243   -21.00000   -1.20000
AFIX   0
C32B  1    0.532963    0.255828    0.206859   -21.00000    0.06640    0.07150 =
         0.11117    0.00161    0.01808   -0.00070
AFIX  23
H32C  2    0.582861    0.214567    0.235038   -21.00000   -1.20000
H32D  2    0.550808    0.325176    0.216674   -21.00000   -1.20000
AFIX   0
HKLF 4




REM  sv-2-33_a.res in P2(1)/n
REM R1 =  0.0583 for    4506 Fo > 4sig(Fo)  and  0.0692 for all    5455 data
REM    354 parameters refined using      1 restraints

END

WGHT      0.0669      9.6478

REM Highest difference peak  1.909,  deepest hole -1.423,  1-sigma level  0.088
Q1    1   0.7150  0.2852  0.4134  11.00000  0.05    1.91
Q2    1   0.7651  0.4948  0.4537  11.00000  0.05    1.17
Q3    1   0.5472  0.3542  0.4784  11.00000  0.05    1.01
Q4    1   0.5522  0.4654  0.4893  11.00000  0.05    0.81
Q5    1   0.6308  0.5311  0.4638  11.00000  0.05    0.72
Q6    1   0.7682  0.1936  0.3840  11.00000  0.05    0.68
Q7    1   0.6644  0.1462  0.4046  11.00000  0.05    0.68
Q8    1   0.6449  0.2222  0.4048  11.00000  0.05    0.67
Q9    1   0.7016  0.3841  0.4070  11.00000  0.05    0.66
Q10   1   0.7806  0.1026  0.4026  11.00000  0.05    0.65
Q11   1   0.5136  0.2006  0.0593  11.00000  0.05    0.46
Q12   1   0.6793  0.4991  0.4189  11.00000  0.05    0.43
Q13   1   0.7916  0.3122  0.4649  11.00000  0.05    0.40
Q14   1   0.5363  0.2154  0.3547  11.00000  0.05    0.40
Q15   1   0.7888  0.1760  0.4255  11.00000  0.05    0.37
Q16   1   0.8305  0.1387  0.2755  11.00000  0.05    0.35
Q17   1   0.7007  0.4600  0.3696  11.00000  0.05    0.34
Q18   1   0.6135  0.3188  0.4397  11.00000  0.05    0.34
Q19   1   0.6596  0.2032  0.3449  11.00000  0.05    0.34
Q20   1   0.8687  0.0117  0.3460  11.00000  0.05    0.33
;
_shelx_res_checksum              18740

_exptl_crystal_preparation       ', Luminescent'
####################################################################### 
# 
# This file contains crystal structure data downloaded from the 
# Cambridge Structural Database (CSD) hosted by the Cambridge 
# Crystallographic Data Centre (CCDC).
# 
# Full information about CCDC data access policies and citation 
# guidelines are available at http://www.ccdc.cam.ac.uk/access/V1 
# 
# Audit and citation data items may have been added by the CCDC. 
# Please retain this information to preserve the provenance of 
# this file and to allow appropriate attribution of the data. 
# 
#######################################################################

data_shelx
_database_code_depnum_ccdc_archive 'CCDC 1549446'
_audit_update_record             
;
2017-05-11 deposited with the CCDC.
2017-12-01 downloaded from the CCDC.
;

_audit_creation_method           SHELXL-2014/7
_shelx_SHELXL_version_number     2014/7
_chemical_name_systematic        ?
_chemical_name_common            ?
_chemical_melting_point          ?
_chemical_formula_moiety         'C54 H42 N8 O6 S2 Zn,2(C H2 Cl2),2(C H4 O)'
_chemical_formula_sum            'C58 H54 Cl4 N8 O8 S2 Zn'
_chemical_formula_weight         1262.38

loop_
_atom_type_symbol
_atom_type_description
_atom_type_scat_dispersion_real
_atom_type_scat_dispersion_imag
_atom_type_scat_source
C C 0.0033 0.0016 'International Tables Vol C Tables 4.2.6.8 and 6.1.1.4'
H H 0.0000 0.0000 'International Tables Vol C Tables 4.2.6.8 and 6.1.1.4'
Cl Cl 0.1484 0.1585 'International Tables Vol C Tables 4.2.6.8 and 6.1.1.4'
N N 0.0061 0.0033 'International Tables Vol C Tables 4.2.6.8 and 6.1.1.4'
O O 0.0106 0.0060 'International Tables Vol C Tables 4.2.6.8 and 6.1.1.4'
S S 0.1246 0.1234 'International Tables Vol C Tables 4.2.6.8 and 6.1.1.4'
Zn Zn 0.2839 1.4301 'International Tables Vol C Tables 4.2.6.8 and 6.1.1.4'

_space_group_crystal_system      triclinic
_space_group_IT_number           2
_space_group_name_H-M_alt        'P -1'
_space_group_name_Hall           '-P 1'

_shelx_space_group_comment       
;
The symmetry employed for this shelxl refinement is uniquely defined
by the following loop, which should always be used as a source of
symmetry information in preference to the above space-group names.
They are only intended as comments.
;

loop_
_space_group_symop_operation_xyz
'x, y, z'
'-x, -y, -z'

_cell_length_a                   11.7749(19)
_cell_length_b                   12.2678(19)
_cell_length_c                   12.1740(19)
_cell_angle_alpha                111.157(12)
_cell_angle_beta                 93.629(13)
_cell_angle_gamma                110.389(12)
_cell_volume                     1500.9(4)
_cell_formula_units_Z            1
_cell_measurement_temperature    298(2)
_cell_measurement_reflns_used    17453
_cell_measurement_theta_min      1.83
_cell_measurement_theta_max      25.63

_exptl_crystal_description       block
_exptl_crystal_colour            colorless
_exptl_crystal_density_meas      ?
_exptl_crystal_density_method    ?
_exptl_crystal_density_diffrn    1.397
_exptl_crystal_F_000             652
_exptl_transmission_factor_min   ?
_exptl_transmission_factor_max   ?
_exptl_crystal_size_max          0.380
_exptl_crystal_size_mid          0.287
_exptl_crystal_size_min          0.240
_exptl_absorpt_coefficient_mu    0.716
_shelx_estimated_absorpt_T_min   ?
_shelx_estimated_absorpt_T_max   ?
_exptl_absorpt_correction_type   integration
_exptl_absorpt_correction_T_min  0.1359
_exptl_absorpt_correction_T_max  0.4275
_exptl_absorpt_process_details   
;
STOE X-Red32, absorption correction by Gaussian integration, analogous to
P. Coppens, "The Evaluation of Absorption and Extinction in Single-Crystal
Structure Analysis", published in
F. R. Ahmed (Editor), "Crystallographic Computing",
Munksgaard, Copenhagen (1970), 255 - 270
;

_exptl_absorpt_special_details   ?
_diffrn_ambient_temperature      298(2)
_diffrn_radiation_wavelength     0.71073
_diffrn_radiation_type           MoK\a
_diffrn_source                   
'sealed X-ray tube, 12 x 0.4 mm long-fine focus'
_diffrn_measurement_device_type  'STOE IPDS 2'
_diffrn_measurement_method       'rotation method'
_diffrn_detector_area_resol_mean 6.67
_diffrn_reflns_number            19284
_diffrn_reflns_av_unetI/netI     0.0641
_diffrn_reflns_av_R_equivalents  0.1103
_diffrn_reflns_limit_h_min       -14
_diffrn_reflns_limit_h_max       14
_diffrn_reflns_limit_k_min       -14
_diffrn_reflns_limit_k_max       14
_diffrn_reflns_limit_l_min       -14
_diffrn_reflns_limit_l_max       14
_diffrn_reflns_theta_min         1.837
_diffrn_reflns_theta_max         25.172
_diffrn_reflns_theta_full        25.172
_diffrn_measured_fraction_theta_max 0.990
_diffrn_measured_fraction_theta_full 0.990
_diffrn_reflns_Laue_measured_fraction_max 0.990
_diffrn_reflns_Laue_measured_fraction_full 0.990
_diffrn_reflns_point_group_measured_fraction_max 0.990
_diffrn_reflns_point_group_measured_fraction_full 0.990
_reflns_number_total             5343
_reflns_number_gt                4448
_reflns_threshold_expression     'I > 2\s(I)'
_reflns_Friedel_coverage         0.000
_reflns_Friedel_fraction_max     .
_reflns_Friedel_fraction_full    .

_reflns_special_details          
;
 Reflections were merged by SHELXL according to the crystal
 class for the calculation of statistics and refinement.
 
 _reflns_Friedel_fraction is defined as the number of unique
 Friedel pairs measured divided by the number that would be
 possible theoretically, ignoring centric projections and
 systematic absences.
;

_computing_data_collection       'STOE X-AREA'
_computing_cell_refinement       'STOE X-AREA'
_computing_data_reduction        'STOE X-RED'
_computing_structure_solution    'olex2.solve (Bourhis et al., 2015)'
_computing_structure_refinement  'SHELXL-2014/7 (Sheldrick, 2014)'
_computing_molecular_graphics    'Olex2 (Dolomanov et al., 2009)'
_computing_publication_material  'Olex2 (Dolomanov et al., 2009)'
_refine_special_details          ?
_refine_ls_structure_factor_coef Fsqd
_refine_ls_matrix_type           full
_refine_ls_weighting_scheme      calc
_refine_ls_weighting_details     
'w=1/[\s^2^(Fo^2^)+(0.0647P)^2^+0.4657P] where P=(Fo^2^+2Fc^2^)/3'
_atom_sites_solution_primary     ?
_atom_sites_solution_secondary   ?
_atom_sites_solution_hydrogens   geom
_refine_ls_hydrogen_treatment    constr
_refine_ls_extinction_method     none
_refine_ls_extinction_coef       .
_refine_ls_number_reflns         5343
_refine_ls_number_parameters     370
_refine_ls_number_restraints     0
_refine_ls_R_factor_all          0.0622
_refine_ls_R_factor_gt           0.0518
_refine_ls_wR_factor_ref         0.1386
_refine_ls_wR_factor_gt          0.1312
_refine_ls_goodness_of_fit_ref   1.035
_refine_ls_restrained_S_all      1.035
_refine_ls_shift/su_max          0.000
_refine_ls_shift/su_mean         0.000

loop_
_atom_site_label
_atom_site_type_symbol
_atom_site_fract_x
_atom_site_fract_y
_atom_site_fract_z
_atom_site_U_iso_or_equiv
_atom_site_adp_type
_atom_site_occupancy
_atom_site_site_symmetry_order
_atom_site_calc_flag
_atom_site_refinement_flags_posn
_atom_site_refinement_flags_adp
_atom_site_refinement_flags_occupancy
_atom_site_disorder_assembly
_atom_site_disorder_group
Zn1 Zn 0.5000 0.5000 0.5000 0.04455(16) Uani 1 2 d S . P . .
S1 S 0.73284(7) 0.57426(7) 0.75089(6) 0.0537(2) Uani 1 1 d . . . . .
O1 O 0.6458(2) 0.5469(2) 0.64498(19) 0.0672(6) Uani 1 1 d . . . . .
O2 O 0.7706(3) 0.4718(2) 0.7384(3) 0.0798(7) Uani 1 1 d . . . . .
O3 O 0.6873(2) 0.6173(2) 0.85978(19) 0.0721(7) Uani 1 1 d . . . . .
N1 N 0.3691(2) 0.3885(2) 0.5707(2) 0.0513(6) Uani 1 1 d . . . . .
N2 N 0.2086(2) 0.2327(2) 0.5767(2) 0.0502(6) Uani 1 1 d . . . . .
N3 N 0.5296(2) 0.3345(2) 0.3929(2) 0.0520(6) Uani 1 1 d . . . . .
N4 N 0.5352(3) 0.1741(2) 0.2392(2) 0.0558(6) Uani 1 1 d . . . . .
C1 C 0.3685(3) 0.4065(3) 0.6894(3) 0.0572(8) Uani 1 1 d . . . . .
H1 H 0.4270 0.4742 0.7559 0.069 Uiso 1 1 calc R U . . .
C2 C 0.2707(3) 0.3113(3) 0.6948(3) 0.0568(8) Uani 1 1 d . . . . .
H2 H 0.2495 0.3009 0.7637 0.068 Uiso 1 1 calc R U . . .
C3 C 0.2719(3) 0.2833(3) 0.5063(3) 0.0514(7) Uani 1 1 d . . . . .
H3 H 0.2493 0.2479 0.4226 0.062 Uiso 1 1 calc R U . . .
C4 C 0.4983(3) 0.2719(3) 0.2741(2) 0.0530(7) Uani 1 1 d . . . . .
H4 H 0.4568 0.2923 0.2219 0.064 Uiso 1 1 calc R U . . .
C5 C 0.5891(4) 0.2743(3) 0.4351(3) 0.0644(9) Uani 1 1 d . . . . .
H5 H 0.6216 0.2981 0.5158 0.077 Uiso 1 1 calc R U . . .
C6 C 0.5932(4) 0.1757(3) 0.3421(3) 0.0715(10) Uani 1 1 d . . . . .
H6 H 0.6283 0.1197 0.3462 0.086 Uiso 1 1 calc R U . . .
C7 C 0.6134(3) 0.1090(3) 0.0560(3) 0.0545(7) Uani 1 1 d . . . . .
C8 C 0.5162(3) 0.0856(3) 0.1162(2) 0.0537(7) Uani 1 1 d . . . . .
C9 C 0.4040(3) -0.0188(3) 0.0655(3) 0.0542(7) Uani 1 1 d . . . . .
C10 C 0.3053(3) -0.0438(3) 0.1272(3) 0.0662(9) Uani 1 1 d . . . . .
H10 H 0.3156 0.0127 0.2062 0.079 Uiso 1 1 calc R U . . .
C11 C 0.1976(4) -0.1469(4) 0.0741(3) 0.0737(10) Uani 1 1 d . . . . .
H11 H 0.1346 -0.1603 0.1162 0.088 Uiso 1 1 calc R U . . .
C12 C 0.1802(4) -0.2350(4) -0.0459(3) 0.0741(10) Uani 1 1 d . . . . .
H12 H 0.1057 -0.3061 -0.0819 0.089 Uiso 1 1 calc R U . . .
C13 C 0.2709(3) -0.2169(3) -0.1085(3) 0.0656(8) Uani 1 1 d . . . . .
H13 H 0.2576 -0.2757 -0.1871 0.079 Uiso 1 1 calc R U . . .
C14 C 0.1176(3) 0.0012(3) 0.4801(2) 0.0482(6) Uani 1 1 d . . . . .
C15 C 0.1017(3) 0.1141(3) 0.5366(2) 0.0477(6) Uani 1 1 d . . . . .
C16 C -0.0122(3) 0.1178(3) 0.5577(2) 0.0484(6) Uani 1 1 d . . . . .
C17 C -0.0294(3) 0.2328(3) 0.6127(3) 0.0609(8) Uani 1 1 d . . . . .
H17 H 0.0382 0.3104 0.6378 0.073 Uiso 1 1 calc R U . . .
C18 C -0.1423(4) 0.2318(3) 0.6292(3) 0.0711(9) Uani 1 1 d . . . . .
H18 H -0.1513 0.3083 0.6661 0.085 Uiso 1 1 calc R U . . .
C19 C -0.2463(3) 0.1151(4) 0.5905(3) 0.0697(9) Uani 1 1 d . . . . .
H19 H -0.3236 0.1157 0.6015 0.084 Uiso 1 1 calc R U . . .
C20 C -0.2357(3) 0.0026(3) 0.5379(3) 0.0591(8) Uani 1 1 d . . . . .
H20 H -0.3055 -0.0731 0.5131 0.071 Uiso 1 1 calc R U . . .
C21 C 1.1854(4) 1.0218(5) 0.7838(5) 0.1118(17) Uani 1 1 d . . . . .
H21A H 1.1665 1.0952 0.7983 0.168 Uiso 1 1 calc R U . . .
H21B H 1.2166 1.0018 0.7113 0.168 Uiso 1 1 calc R U . . .
H21C H 1.2471 1.0396 0.8506 0.168 Uiso 1 1 calc R U . . .
C22 C 1.0699(3) 0.9104(4) 0.7701(4) 0.0756(10) Uani 1 1 d . . . . .
C23 C 0.9837(4) 0.9289(4) 0.8384(4) 0.0773(10) Uani 1 1 d . . . . .
H23 H 0.9942 1.0114 0.8877 0.093 Uiso 1 1 calc R U . . .
C24 C 0.8820(3) 0.8270(3) 0.8349(3) 0.0658(8) Uani 1 1 d . . . . .
H24 H 0.8257 0.8410 0.8828 0.079 Uiso 1 1 calc R U . . .
C25 C 0.8644(3) 0.7050(3) 0.7603(2) 0.0544(7) Uani 1 1 d . . . . .
C26 C 0.9485(3) 0.6852(4) 0.6876(3) 0.0696(9) Uani 1 1 d . . . . .
H26 H 0.9364 0.6030 0.6355 0.083 Uiso 1 1 calc R U . . .
C27 C 1.0494(4) 0.7881(4) 0.6936(4) 0.0787(10) Uani 1 1 d . . . . .
H27 H 1.1051 0.7746 0.6447 0.094 Uiso 1 1 calc R U . . .
O4 O 0.8680(3) 0.6870(3) 1.0726(3) 0.1055(10) Uani 1 1 d . . . . .
H4A H 0.8070 0.6704 1.0233 0.158 Uiso 1 1 calc R U . . .
C28 C 0.8841(5) 0.5753(5) 1.0566(4) 0.1108(16) Uani 1 1 d . . . . .
H28A H 0.8894 0.5341 0.9746 0.166 Uiso 1 1 calc R U . . .
H28B H 0.8148 0.5193 1.0742 0.166 Uiso 1 1 calc R U . . .
H28C H 0.9591 0.5956 1.1099 0.166 Uiso 1 1 calc R U . . .
Cl1 Cl 0.51605(13) 0.67680(13) 1.03113(11) 0.1078(4) Uani 1 1 d . . . . .
Cl2 Cl 0.50767(11) 0.82848(12) 1.27293(11) 0.1017(4) Uani 1 1 d . . . . .
C29 C 0.4245(4) 0.6990(4) 1.1368(4) 0.0942(13) Uani 1 1 d . . . . .
H29A H 0.3905 0.6225 1.1514 0.113 Uiso 1 1 calc R U . . .
H29B H 0.3556 0.7126 1.1044 0.113 Uiso 1 1 calc R U . . .

loop_
_atom_site_aniso_label
_atom_site_aniso_U_11
_atom_site_aniso_U_22
_atom_site_aniso_U_33
_atom_site_aniso_U_23
_atom_site_aniso_U_13
_atom_site_aniso_U_12
Zn1 0.0521(3) 0.0345(2) 0.0361(2) 0.00789(18) 0.01304(18) 0.01128(19)
S1 0.0605(5) 0.0522(4) 0.0421(4) 0.0134(3) 0.0090(3) 0.0220(4)
O1 0.0627(13) 0.0675(14) 0.0526(12) 0.0190(11) -0.0020(10) 0.0131(11)
O2 0.0979(19) 0.0676(15) 0.0937(18) 0.0399(14) 0.0341(15) 0.0459(14)
O3 0.0763(15) 0.0790(15) 0.0470(12) 0.0141(11) 0.0220(11) 0.0259(13)
N1 0.0560(14) 0.0453(12) 0.0411(12) 0.0136(10) 0.0130(10) 0.0109(11)
N2 0.0499(13) 0.0450(12) 0.0455(12) 0.0168(10) 0.0114(10) 0.0089(10)
N3 0.0664(15) 0.0427(12) 0.0379(11) 0.0095(10) 0.0135(11) 0.0187(11)
N4 0.0800(17) 0.0467(13) 0.0356(12) 0.0063(10) 0.0113(11) 0.0307(13)
C1 0.0625(18) 0.0497(16) 0.0411(15) 0.0109(13) 0.0129(13) 0.0095(14)
C2 0.0623(18) 0.0554(17) 0.0386(14) 0.0159(13) 0.0122(13) 0.0109(14)
C3 0.0550(16) 0.0460(15) 0.0443(14) 0.0177(12) 0.0119(12) 0.0108(13)
C4 0.0710(19) 0.0424(14) 0.0394(14) 0.0085(12) 0.0138(13) 0.0239(14)
C5 0.098(3) 0.0563(18) 0.0380(15) 0.0123(13) 0.0124(15) 0.0371(18)
C6 0.108(3) 0.066(2) 0.0468(17) 0.0129(15) 0.0082(17) 0.053(2)
C7 0.0705(19) 0.0480(15) 0.0427(15) 0.0119(12) 0.0103(13) 0.0282(14)
C8 0.076(2) 0.0457(15) 0.0358(13) 0.0065(12) 0.0110(13) 0.0304(15)
C9 0.0721(19) 0.0502(16) 0.0421(14) 0.0132(13) 0.0132(13) 0.0322(15)
C10 0.083(2) 0.066(2) 0.0499(17) 0.0175(15) 0.0215(16) 0.0352(19)
C11 0.076(2) 0.082(2) 0.067(2) 0.0312(19) 0.0250(18) 0.033(2)
C12 0.072(2) 0.067(2) 0.070(2) 0.0243(18) 0.0079(18) 0.0185(18)
C13 0.077(2) 0.0553(18) 0.0521(17) 0.0127(15) 0.0065(16) 0.0234(16)
C14 0.0493(15) 0.0492(15) 0.0436(14) 0.0177(12) 0.0118(12) 0.0178(13)
C15 0.0477(15) 0.0435(14) 0.0442(14) 0.0165(12) 0.0098(12) 0.0112(12)
C16 0.0535(16) 0.0452(14) 0.0452(14) 0.0182(12) 0.0120(12) 0.0181(12)
C17 0.069(2) 0.0483(16) 0.0613(18) 0.0168(14) 0.0152(15) 0.0243(15)
C18 0.080(2) 0.066(2) 0.072(2) 0.0203(17) 0.0216(18) 0.0425(19)
C19 0.062(2) 0.083(2) 0.073(2) 0.0294(19) 0.0226(17) 0.0409(19)
C20 0.0518(17) 0.0643(19) 0.0587(18) 0.0230(15) 0.0171(14) 0.0218(15)
C21 0.087(3) 0.115(4) 0.118(4) 0.069(3) 0.012(3) 0.003(3)
C22 0.063(2) 0.085(3) 0.074(2) 0.042(2) 0.0064(18) 0.0166(19)
C23 0.079(2) 0.061(2) 0.073(2) 0.0185(18) 0.0072(19) 0.0170(18)
C24 0.067(2) 0.0599(19) 0.0600(19) 0.0164(15) 0.0115(16) 0.0226(16)
C25 0.0567(17) 0.0612(18) 0.0388(14) 0.0148(13) 0.0048(12) 0.0233(14)
C26 0.065(2) 0.074(2) 0.0601(19) 0.0181(17) 0.0118(16) 0.0274(18)
C27 0.064(2) 0.097(3) 0.070(2) 0.031(2) 0.0175(18) 0.029(2)
O4 0.115(3) 0.114(2) 0.0659(18) 0.0287(17) 0.0067(16) 0.033(2)
C28 0.123(4) 0.116(4) 0.081(3) 0.021(3) 0.009(3) 0.056(3)
Cl1 0.1243(10) 0.1220(10) 0.0766(7) 0.0338(7) 0.0342(7) 0.0535(8)
Cl2 0.0917(8) 0.1026(8) 0.0915(7) 0.0167(6) 0.0273(6) 0.0398(6)
C29 0.090(3) 0.095(3) 0.083(3) 0.034(2) 0.022(2) 0.022(2)

_geom_special_details            
;
 All esds (except the esd in the dihedral angle between two l.s. planes)
 are estimated using the full covariance matrix.  The cell esds are taken
 into account individually in the estimation of esds in distances, angles
 and torsion angles; correlations between esds in cell parameters are only
 used when they are defined by crystal symmetry.  An approximate (isotropic)
 treatment of cell esds is used for estimating esds involving l.s. planes.
;

loop_
_geom_bond_atom_site_label_1
_geom_bond_atom_site_label_2
_geom_bond_distance
_geom_bond_site_symmetry_2
_geom_bond_publ_flag
Zn1 N1 2.129(2) . ?
Zn1 N1 2.129(2) 2_666 ?
Zn1 N3 2.141(2) 2_666 ?
Zn1 N3 2.141(2) . ?
Zn1 O1 2.142(2) . ?
Zn1 O1 2.142(2) 2_666 ?
S1 O2 1.435(3) . ?
S1 O3 1.451(2) . ?
S1 O1 1.451(2) . ?
S1 C25 1.760(3) . ?
N1 C3 1.311(3) . ?
N1 C1 1.382(4) . ?
N2 C3 1.347(3) . ?
N2 C2 1.381(4) . ?
N2 C15 1.440(3) . ?
N3 C4 1.324(3) . ?
N3 C5 1.374(4) . ?
N4 C4 1.350(4) . ?
N4 C6 1.378(4) . ?
N4 C8 1.445(3) . ?
C1 C2 1.349(4) . ?
C1 H1 0.9300 . ?
C2 H2 0.9300 . ?
C3 H3 0.9300 . ?
C4 H4 0.9300 . ?
C5 C6 1.344(4) . ?
C5 H5 0.9300 . ?
C6 H6 0.9300 . ?
C7 C8 1.400(4) . ?
C7 C13 1.428(4) 2_655 ?
C7 C9 1.441(4) 2_655 ?
C8 C9 1.383(4) . ?
C9 C10 1.427(4) . ?
C9 C7 1.441(4) 2_655 ?
C10 C11 1.347(5) . ?
C10 H10 0.9300 . ?
C11 C12 1.419(5) . ?
C11 H11 0.9300 . ?
C12 C13 1.353(5) . ?
C12 H12 0.9300 . ?
C13 C7 1.428(4) 2_655 ?
C13 H13 0.9300 . ?
C14 C15 1.391(4) . ?
C14 C20 1.435(4) 2_556 ?
C14 C16 1.437(4) 2_556 ?
C15 C16 1.394(4) . ?
C16 C17 1.419(4) . ?
C16 C14 1.437(4) 2_556 ?
C17 C18 1.353(5) . ?
C17 H17 0.9300 . ?
C18 C19 1.411(5) . ?
C18 H18 0.9300 . ?
