Repository: Chung-Research-Group/CoRE-MOF-Tools

## Choose a database/API example

This is the home for executable CoRE-MOF-Tools usage examples. The separate
database repository supplies the release catalogue and data-access examples.
The paper-figure repository supplies only editable figures, figure-specific
data and plotting code. No manuscript files or copies of these database/API
workflows are needed to run a figure notebook.

| Task | Example or guide |
|---|---|
| Read verified metadata without CIFs | [`read_release_metadata.py`](read_release_metadata.py) |
| Inspect saved checker results and choose a CR/NCR view | [`read_checker_results.py`](read_checker_results.py) |

File: examples/examples/CoREMOF2024DB/example/c7dt03758a2.cif (part 12 of 12)
REM </olex2.extras>
WGHT    0.077600
FVAR       0.14491
C19 C20 1.350(5) . ?
C19 H19 0.9300 . ?
C20 C14 1.435(4) 2_556 ?
C20 H20 0.9300 . ?
C21 C22 1.502(5) . ?
C21 H21A 0.9600 . ?
C21 H21B 0.9600 . ?
C21 H21C 0.9600 . ?
C22 C27 1.375(6) . ?
C22 C23 1.380(5) . ?
C23 C24 1.381(5) . ?
C23 H23 0.9300 . ?
C24 C25 1.374(4) . ?
C24 H24 0.9300 . ?
C25 C26 1.395(5) . ?
C26 C27 1.374(5) . ?
C26 H26 0.9300 . ?
C27 H27 0.9300 . ?
O4 C28 1.395(6) . ?
O4 H4A 0.8200 . ?
C28 H28A 0.9600 . ?
C28 H28B 0.9600 . ?
C28 H28C 0.9600 . ?
Cl1 C29 1.737(4) . ?
Cl2 C29 1.744(5) . ?
C29 H29A 0.9700 . ?
C29 H29B 0.9700 . ?

loop_
_geom_angle_atom_site_label_1
_geom_angle_atom_site_label_2
_geom_angle_atom_site_label_3
_geom_angle
_geom_angle_site_symmetry_1
_geom_angle_site_symmetry_3
_geom_angle_publ_flag
N1 Zn1 N1 180.00(10) . 2_666 ?
N1 Zn1 N3 90.42(9) . 2_666 ?
N1 Zn1 N3 89.58(9) 2_666 2_666 ?
N1 Zn1 N3 89.58(9) . . ?
N1 Zn1 N3 90.42(9) 2_666 . ?
N3 Zn1 N3 180.0 2_666 . ?
N1 Zn1 O1 90.20(9) . . ?
N1 Zn1 O1 89.80(9) 2_666 . ?
N3 Zn1 O1 89.26(10) 2_666 . ?
N3 Zn1 O1 90.74(10) . . ?
N1 Zn1 O1 89.80(9) . 2_666 ?
N1 Zn1 O1 90.20(9) 2_666 2_666 ?
N3 Zn1 O1 90.74(10) 2_666 2_666 ?
N3 Zn1 O1 89.26(10) . 2_666 ?
O1 Zn1 O1 180.0 . 2_666 ?
O2 S1 O3 113.55(16) . . ?
O2 S1 O1 112.92(16) . . ?
O3 S1 O1 111.22(15) . . ?
O2 S1 C25 107.55(16) . . ?
O3 S1 C25 106.69(14) . . ?
O1 S1 C25 104.18(14) . . ?
S1 O1 Zn1 173.07(15) . . ?
C3 N1 C1 105.5(2) . . ?
C3 N1 Zn1 125.43(19) . . ?
C1 N1 Zn1 129.08(19) . . ?
C3 N2 C2 107.2(2) . . ?
C3 N2 C15 126.7(2) . . ?
C2 N2 C15 126.0(2) . . ?
C4 N3 C5 106.2(2) . . ?
C4 N3 Zn1 127.6(2) . . ?
C5 N3 Zn1 126.14(19) . . ?
C4 N4 C6 107.3(2) . . ?
C4 N4 C8 125.5(3) . . ?
C6 N4 C8 127.2(3) . . ?
C2 C1 N1 110.1(3) . . ?
C2 C1 H1 124.9 . . ?
N1 C1 H1 124.9 . . ?
C1 C2 N2 105.7(3) . . ?
C1 C2 H2 127.2 . . ?
N2 C2 H2 127.2 . . ?
N1 C3 N2 111.6(2) . . ?
N1 C3 H3 124.2 . . ?
N2 C3 H3 124.2 . . ?
N3 C4 N4 110.4(3) . . ?
N3 C4 H4 124.8 . . ?
N4 C4 H4 124.8 . . ?
C6 C5 N3 109.7(3) . . ?
C6 C5 H5 125.1 . . ?
N3 C5 H5 125.1 . . ?
C5 C6 N4 106.4(3) . . ?
C5 C6 H6 126.8 . . ?
N4 C6 H6 126.8 . . ?
C8 C7 C13 123.7(3) . 2_655 ?
C8 C7 C9 118.2(3) . 2_655 ?
C13 C7 C9 118.2(3) 2_655 2_655 ?
C9 C8 C7 123.8(3) . . ?
C9 C8 N4 118.1(3) . . ?
C7 C8 N4 118.1(3) . . ?
C8 C9 C10 123.9(3) . . ?
C8 C9 C7 118.1(3) . 2_655 ?
C10 C9 C7 118.0(3) . 2_655 ?
C11 C10 C9 121.8(3) . . ?
C11 C10 H10 119.1 . . ?
C9 C10 H10 119.1 . . ?
C10 C11 C12 120.1(3) . . ?
C10 C11 H11 119.9 . . ?
C12 C11 H11 119.9 . . ?
C13 C12 C11 120.7(3) . . ?
C13 C12 H12 119.6 . . ?
C11 C12 H12 119.6 . . ?
C12 C13 C7 121.2(3) . 2_655 ?
C12 C13 H13 119.4 . . ?
C7 C13 H13 119.4 2_655 . ?
C15 C14 C20 123.2(3) . 2_556 ?
C15 C14 C16 118.8(3) . 2_556 ?
C20 C14 C16 118.0(3) 2_556 2_556 ?
C14 C15 C16 123.2(2) . . ?
C14 C15 N2 118.3(3) . . ?
C16 C15 N2 118.5(2) . . ?
C15 C16 C17 123.4(3) . . ?
C15 C16 C14 118.0(3) . 2_556 ?
C17 C16 C14 118.6(3) . 2_556 ?
C18 C17 C16 121.4(3) . . ?
C18 C17 H17 119.3 . . ?
C16 C17 H17 119.3 . . ?
C17 C18 C19 120.2(3) . . ?
C17 C18 H18 119.9 . . ?
C19 C18 H18 119.9 . . ?
C20 C19 C18 121.2(3) . . ?
C20 C19 H19 119.4 . . ?
C18 C19 H19 119.4 . . ?
C19 C20 C14 120.7(3) . 2_556 ?
C19 C20 H20 119.7 . . ?
C14 C20 H20 119.7 2_556 . ?
C22 C21 H21A 109.5 . . ?
C22 C21 H21B 109.5 . . ?
H21A C21 H21B 109.5 . . ?
C22 C21 H21C 109.5 . . ?
H21A C21 H21C 109.5 . . ?
H21B C21 H21C 109.5 . . ?
C27 C22 C23 118.4(3) . . ?
C27 C22 C21 121.4(4) . . ?
C23 C22 C21 120.2(4) . . ?
C22 C23 C24 121.2(4) . . ?
C22 C23 H23 119.4 . . ?
C24 C23 H23 119.4 . . ?
C25 C24 C23 119.7(3) . . ?
C25 C24 H24 120.1 . . ?
C23 C24 H24 120.1 . . ?
C24 C25 C26 119.7(3) . . ?
C24 C25 S1 120.4(3) . . ?
C26 C25 S1 119.9(2) . . ?
C27 C26 C25 119.4(3) . . ?
C27 C26 H26 120.3 . . ?
C25 C26 H26 120.3 . . ?
C26 C27 C22 121.5(4) . . ?
C26 C27 H27 119.2 . . ?
C22 C27 H27 119.2 . . ?
C28 O4 H4A 109.5 . . ?
O4 C28 H28A 109.5 . . ?
O4 C28 H28B 109.5 . . ?
H28A C28 H28B 109.5 . . ?
O4 C28 H28C 109.5 . . ?
H28A C28 H28C 109.5 . . ?
H28B C28 H28C 109.5 . . ?
Cl1 C29 Cl2 112.2(2) . . ?
Cl1 C29 H29A 109.2 . . ?
Cl2 C29 H29A 109.2 . . ?
Cl1 C29 H29B 109.2 . . ?
Cl2 C29 H29B 109.2 . . ?
H29A C29 H29B 107.9 . . ?

loop_
_geom_torsion_atom_site_label_1
_geom_torsion_atom_site_label_2
_geom_torsion_atom_site_label_3
_geom_torsion_atom_site_label_4
_geom_torsion
_geom_torsion_site_symmetry_1
_geom_torsion_site_symmetry_2
_geom_torsion_site_symmetry_3
_geom_torsion_site_symmetry_4
_geom_torsion_publ_flag
C3 N1 C1 C2 0.1(4) . . . . ?
Zn1 N1 C1 C2 -178.0(2) . . . . ?
N1 C1 C2 N2 -0.3(4) . . . . ?
C3 N2 C2 C1 0.4(4) . . . . ?
C15 N2 C2 C1 176.2(3) . . . . ?
C1 N1 C3 N2 0.2(4) . . . . ?
Zn1 N1 C3 N2 178.3(2) . . . . ?
C2 N2 C3 N1 -0.3(4) . . . . ?
C15 N2 C3 N1 -176.2(3) . . . . ?
C5 N3 C4 N4 0.2(3) . . . . ?
Zn1 N3 C4 N4 178.48(19) . . . . ?
C6 N4 C4 N3 -0.2(4) . . . . ?
C8 N4 C4 N3 179.9(3) . . . . ?
C4 N3 C5 C6 -0.1(4) . . . . ?
Zn1 N3 C5 C6 -178.5(2) . . . . ?
N3 C5 C6 N4 0.0(4) . . . . ?
C4 N4 C6 C5 0.1(4) . . . . ?
C8 N4 C6 C5 -180.0(3) . . . . ?
C13 C7 C8 C9 180.0(3) 2_655 . . . ?
C9 C7 C8 C9 -0.5(5) 2_655 . . . ?
C13 C7 C8 N4 -1.3(5) 2_655 . . . ?
C9 C7 C8 N4 178.3(3) 2_655 . . . ?
C4 N4 C8 C9 -84.6(4) . . . . ?
C6 N4 C8 C9 95.5(4) . . . . ?
C4 N4 C8 C7 96.6(4) . . . . ?
C6 N4 C8 C7 -83.3(4) . . . . ?
C7 C8 C9 C10 179.3(3) . . . . ?
N4 C8 C9 C10 0.6(5) . . . . ?
C7 C8 C9 C7 0.5(5) . . . 2_655 ?
N4 C8 C9 C7 -178.3(3) . . . 2_655 ?
C8 C9 C10 C11 -179.9(3) . . . . ?
C7 C9 C10 C11 -1.1(5) 2_655 . . . ?
C9 C10 C11 C12 0.6(6) . . . . ?
C10 C11 C12 C13 -0.1(6) . . . . ?
C11 C12 C13 C7 0.1(6) . . . 2_655 ?
C20 C14 C15 C16 -177.8(3) 2_556 . . . ?
C16 C14 C15 C16 -0.6(5) 2_556 . . . ?
C20 C14 C15 N2 1.3(4) 2_556 . . . ?
C16 C14 C15 N2 178.5(2) 2_556 . . . ?
C3 N2 C15 C14 68.5(4) . . . . ?
C2 N2 C15 C14 -106.6(4) . . . . ?
C3 N2 C15 C16 -112.4(3) . . . . ?
C2 N2 C15 C16 72.5(4) . . . . ?
C14 C15 C16 C17 -178.4(3) . . . . ?
N2 C15 C16 C17 2.5(4) . . . . ?
C14 C15 C16 C14 0.6(5) . . . 2_556 ?
N2 C15 C16 C14 -178.5(2) . . . 2_556 ?
C15 C16 C17 C18 178.7(3) . . . . ?
C14 C16 C17 C18 -0.3(5) 2_556 . . . ?
C16 C17 C18 C19 -0.6(6) . . . . ?
C17 C18 C19 C20 0.8(6) . . . . ?
C18 C19 C20 C14 0.0(5) . . . 2_556 ?
C27 C22 C23 C24 3.1(6) . . . . ?
C21 C22 C23 C24 -174.5(4) . . . . ?
C22 C23 C24 C25 -1.4(6) . . . . ?
C23 C24 C25 C26 -0.9(5) . . . . ?
C23 C24 C25 S1 -178.0(3) . . . . ?
O2 S1 C25 C24 -143.1(3) . . . . ?
O3 S1 C25 C24 -21.0(3) . . . . ?
O1 S1 C25 C24 96.8(3) . . . . ?
O2 S1 C25 C26 39.8(3) . . . . ?
O3 S1 C25 C26 161.9(3) . . . . ?
O1 S1 C25 C26 -80.3(3) . . . . ?
C24 C25 C26 C27 1.4(5) . . . . ?
S1 C25 C26 C27 178.5(3) . . . . ?
C25 C26 C27 C22 0.3(6) . . . . ?
C23 C22 C27 C26 -2.5(6) . . . . ?
C21 C22 C27 C26 175.0(4) . . . . ?

_refine_diff_density_max         0.348
_refine_diff_density_min         -0.596
_refine_diff_density_rms         0.059

_shelx_res_file                  
;

    shelx.res created by SHELXL-2014/7

TITL shelxt_a.res in P-1
CELL  0.71073  11.7749  12.2678  12.1740  111.157   93.629  110.389
ZERR     1.00   0.0019   0.0019   0.0019    0.012    0.013    0.012
LATT   1
SFAC  C    H    CL   N    O    S    ZN
UNIT  58 54 4 8 8 2 1
MERG   2
MORE -1
FMAP   2
PLAN   20
ACTA    52.00
HTAB    2.00000
BOND   $H
CONF
LIST   4
WPDB  -2
L.S.  10
WGHT    0.064700    0.465700
FVAR       0.64641
ZN1   7    0.500000    0.500000    0.500000    10.50000    0.05212    0.03452 =
         0.03611    0.00789    0.01304    0.01128
S1    6    0.732841    0.574263    0.750886    11.00000    0.06052    0.05217 =
         0.04212    0.01345    0.00898    0.02202
O1    5    0.645776    0.546918    0.644975    11.00000    0.06274    0.06754 =
         0.05260    0.01905   -0.00204    0.01310
O2    5    0.770597    0.471845    0.738361    11.00000    0.09787    0.06762 =
         0.09367    0.03990    0.03408    0.04589
O3    5    0.687292    0.617263    0.859780    11.00000    0.07626    0.07905 =
         0.04703    0.01410    0.02200    0.02593
N1    4    0.369119    0.388542    0.570675    11.00000    0.05599    0.04528 =
         0.04110    0.01361    0.01298    0.01093
N2    4    0.208633    0.232697    0.576676    11.00000    0.04987    0.04496 =
         0.04554    0.01681    0.01136    0.00894
N3    4    0.529646    0.334533    0.392938    11.00000    0.06643    0.04271 =
         0.03791    0.00949    0.01351    0.01872
N4    4    0.535150    0.174125    0.239239    11.00000    0.07998    0.04669 =
         0.03559    0.00631    0.01133    0.03074
C1    1    0.368489    0.406463    0.689381    11.00000    0.06252    0.04966 =
         0.04111    0.01089    0.01288    0.00946
AFIX  43
H1    2    0.426953    0.474218    0.755854    11.00000   -1.20000
AFIX   0
C2    1    0.270700    0.311346    0.694798    11.00000    0.06232    0.05543 =
         0.03860    0.01591    0.01217    0.01091
AFIX  43
H2    2    0.249507    0.300923    0.763745    11.00000   -1.20000
AFIX   0
C3    1    0.271863    0.283275    0.506326    11.00000    0.05504    0.04605 =
         0.04430    0.01772    0.01194    0.01077
AFIX  43
H3    2    0.249322    0.247914    0.422552    11.00000   -1.20000
AFIX   0
C4    1    0.498331    0.271856    0.274061    11.00000    0.07103    0.04245 =
         0.03937    0.00847    0.01379    0.02394
AFIX  43
H4    2    0.456842    0.292254    0.221914    11.00000   -1.20000
AFIX   0
C5    1    0.589087    0.274290    0.435111    11.00000    0.09773    0.05634 =
         0.03798    0.01233    0.01237    0.03714
AFIX  43
H5    2    0.621566    0.298122    0.515849    11.00000   -1.20000
AFIX   0
C6    1    0.593198    0.175722    0.342061    11.00000    0.10784    0.06588 =
         0.04682    0.01285    0.00822    0.05340
AFIX  43
H6    2    0.628250    0.119729    0.346239    11.00000   -1.20000
AFIX   0
C7    1    0.613380    0.109035    0.055976    11.00000    0.07049    0.04803 =
         0.04270    0.01194    0.01028    0.02820
C8    1    0.516228    0.085563    0.116228    11.00000    0.07566    0.04570 =
         0.03575    0.00648    0.01100    0.03040
C9    1    0.404047   -0.018833    0.065549    11.00000    0.07214    0.05021 =
         0.04206    0.01323    0.01316    0.03223
C10   1    0.305293   -0.043752    0.127204    11.00000    0.08260    0.06633 =
         0.04988    0.01749    0.02152    0.03523
AFIX  43
H10   2    0.315573    0.012743    0.206163    11.00000   -1.20000
AFIX   0
C11   1    0.197636   -0.146867    0.074119    11.00000    0.07601    0.08191 =
         0.06707    0.03120    0.02501    0.03334
AFIX  43
H11   2    0.134575   -0.160297    0.116207    11.00000   -1.20000
AFIX   0
C12   1    0.180206   -0.235047   -0.045856    11.00000    0.07180    0.06729 =
         0.07017    0.02425    0.00792    0.01849
AFIX  43
H12   2    0.105650   -0.306101   -0.081851    11.00000   -1.20000
AFIX   0
C13   1    0.270885   -0.216893   -0.108488    11.00000    0.07700    0.05533 =
         0.05213    0.01271    0.00654    0.02339
AFIX  43
H13   2    0.257602   -0.275687   -0.187108    11.00000   -1.20000
AFIX   0
C14   1    0.117604    0.001223    0.480091    11.00000    0.04930    0.04918 =
         0.04356    0.01771    0.01176    0.01777
C15   1    0.101746    0.114133    0.536611    11.00000    0.04773    0.04347 =
         0.04423    0.01648    0.00982    0.01120
C16   1   -0.012164    0.117811    0.557698    11.00000    0.05345    0.04518 =
         0.04525    0.01823    0.01205    0.01811
C17   1   -0.029418    0.232764    0.612656    11.00000    0.06901    0.04825 =
         0.06132    0.01681    0.01521    0.02433
AFIX  43
H17   2    0.038232    0.310371    0.637839    11.00000   -1.20000
AFIX   0
C18   1   -0.142282    0.231799    0.629181    11.00000    0.07991    0.06623 =
         0.07240    0.02026    0.02159    0.04245
AFIX  43
H18   2   -0.151289    0.308293    0.666136    11.00000   -1.20000
AFIX   0
C19   1   -0.246314    0.115112    0.590523    11.00000    0.06221    0.08340 =
         0.07294    0.02938    0.02264    0.04086
AFIX  43
H19   2   -0.323597    0.115677    0.601454    11.00000   -1.20000
AFIX   0
C20   1   -0.235662    0.002648    0.537942    11.00000    0.05176    0.06429 =
         0.05870    0.02295    0.01707    0.02178
AFIX  43
H20   2   -0.305535   -0.073098    0.513149    11.00000   -1.20000
AFIX   0
C21   1    1.185446    1.021813    0.783833    11.00000    0.08733    0.11501 =
         0.11758    0.06857    0.01242    0.00288
AFIX 137
H21A  2    1.166455    1.095171    0.798334    11.00000   -1.50000
H21B  2    1.216632    1.001818    0.711330    11.00000   -1.50000
H21C  2    1.247076    1.039622    0.850594    11.00000   -1.50000
AFIX   0
C22   1    1.069924    0.910444    0.770127    11.00000    0.06333    0.08544 =
         0.07366    0.04198    0.00645    0.01656
C23   1    0.983689    0.928868    0.838404    11.00000    0.07910    0.06068 =
         0.07294    0.01851    0.00716    0.01696
AFIX  43
H23   2    0.994211    1.011378    0.887718    11.00000   -1.20000
AFIX   0
C24   1    0.882021    0.827026    0.834862    11.00000    0.06720    0.05987 =
         0.05996    0.01641    0.01150    0.02256
AFIX  43
H24   2    0.825728    0.841019    0.882767    11.00000   -1.20000
AFIX   0
C25   1    0.864409    0.704969    0.760273    11.00000    0.05675    0.06125 =
         0.03884    0.01481    0.00484    0.02327
C26   1    0.948513    0.685154    0.687572    11.00000    0.06498    0.07422 =
         0.06015    0.01809    0.01179    0.02738
AFIX  43
H26   2    0.936387    0.603007    0.635509    11.00000   -1.20000
AFIX   0
C27   1    1.049414    0.788051    0.693555    11.00000    0.06383    0.09743 =
         0.06957    0.03129    0.01751    0.02882
AFIX  43
H27   2    1.105102    0.774600    0.644697    11.00000   -1.20000
AFIX   0
O4    5    0.867960    0.687028    1.072625    11.00000    0.11520    0.11439 =
         0.06593    0.02873    0.00667    0.03287
AFIX 147
H4A   2    0.807012    0.670374    1.023271    11.00000   -1.50000
AFIX   0
C28   1    0.884068    0.575308    1.056587    11.00000    0.12306    0.11604 =
         0.08099    0.02105    0.00899    0.05627
AFIX 137
H28A  2    0.889414    0.534113    0.974599    11.00000   -1.50000
H28B  2    0.814781    0.519271    1.074173    11.00000   -1.50000
H28C  2    0.959099    0.595639    1.109949    11.00000   -1.50000
AFIX   0
CL1   3    0.516053    0.676800    1.031132    11.00000    0.12430    0.12199 =
         0.07660    0.03384    0.03425    0.05347
CL2   3    0.507666    0.828484    1.272929    11.00000    0.09167    0.10258 =
         0.09149    0.01672    0.02734    0.03983
C29   1    0.424460    0.699003    1.136773    11.00000    0.08956    0.09458 =
         0.08338    0.03374    0.02163    0.02197
AFIX  23
H29A  2    0.390489    0.622500    1.151422    11.00000   -1.20000
H29B  2    0.355606    0.712561    1.104425    11.00000   -1.20000
AFIX   0
HKLF    4

REM  shelxt_a.res in P-1
REM R1 =  0.0518 for    4448 Fo > 4sig(Fo)  and  0.0622 for all    5343 data
REM    370 parameters refined using      0 restraints

END

WGHT      0.0640      0.4732

REM Instructions for potential hydrogen bonds
EQIV $1 -x+1, -y+1, -z+2
HTAB C2 O4_$1
EQIV $2 -x+1, -y+1, -z+1
HTAB C4 O3_$2
HTAB O4 O3
HTAB C29 O2_$1

REM Highest difference peak  0.348,  deepest hole -0.596,  1-sigma level  0.059
Q1    1   0.9445  0.5673  0.5848  11.00000  0.05    0.35
Q2    1   0.4059  0.6466  0.9959  11.00000  0.05    0.29
Q3    1   0.5169  0.5024  0.3972  11.00000  0.05    0.27
Q4    1   0.3977  0.3893  0.5081  11.00000  0.05    0.27
Q5    1   0.4176  0.3720  0.4011  11.00000  0.05    0.25
Q6    1   0.5076  0.3900  0.4166  11.00000  0.05    0.22
Q7    1   0.5827  0.5192  0.6024  11.00000  0.05    0.22
Q8    1   0.3999  0.2922  0.4598  11.00000  0.05    0.21
Q9    1   0.0764 -0.0557  0.4627  11.00000  0.05    0.20
Q10   1   0.4018  0.2025  0.3895  11.00000  0.05    0.20
Q11   1   0.4359  0.5988  1.0374  11.00000  0.05    0.19
Q12   1   0.8034  0.4818  0.6814  11.00000  0.05    0.19
Q13   1   0.1597 -0.0010  0.4496  11.00000  0.05    0.18
Q14   1   1.0079  0.9067  0.7431  11.00000  0.05    0.18
Q15   1   0.4514  0.3715  0.4930  11.00000  0.05    0.18
Q16   1   0.7186  0.5802  0.8565  11.00000  0.05    0.17
Q17   1   0.3200  0.2012  0.4193  11.00000  0.05    0.17
Q18   1   0.4091  0.7397  1.2731  11.00000  0.05    0.16
Q19   1   0.5377  0.8380  1.1651  11.00000  0.05    0.16
Q20   1   0.8439  0.4927  0.4260  11.00000  0.05    0.16
;
_shelx_res_checksum              40096

_exptl_crystal_preparation       ', Luminescent'
####################################################################### 
# 
# This file contains crystal structure data downloaded from the 
# Cambridge Structural Database (CSD) hosted by the Cambridge 
# Crystallographic Data Centre (CCDC).
# 
# Full information about CCDC data access policies and citation 
# guidelines are available at http://www.ccdc.cam.ac.uk/access/V1 
# 
# Audit and citation data items may have been added by the CCDC. 
# Please retain this information to preserve the provenance of 
# this file and to allow appropriate attribution of the data. 
# 
#######################################################################

data_sv-1-47
_database_code_depnum_ccdc_archive 'CCDC 1549445'
_audit_update_record             
;
2017-05-11 deposited with the CCDC.
2017-12-01 downloaded from the CCDC.
;
_audit_creation_date             2016-10-22
_audit_creation_method           
;
Olex2 1.2
(compiled 2015.09.30 svn.r3233 for OlexSys, GUI svn.r5103)
;
_chemical_name_common            ?
_chemical_name_systematic        ?
_chemical_formula_moiety         'C54 H42 Cd N8 O6 S2, 2(C H2 Cl2)'
_chemical_formula_sum            'C56 H46 Cd Cl4 N8 O6 S2'
_chemical_formula_weight         1245.34
_chemical_melting_point          ?
loop_
_atom_type_symbol
_atom_type_description
_atom_type_scat_dispersion_real
_atom_type_scat_dispersion_imag
_atom_type_scat_source
C C 0.0033 0.0016 'International Tables Vol C Tables 4.2.6.8 and 6.1.1.4'
H H 0.0000 0.0000 'International Tables Vol C Tables 4.2.6.8 and 6.1.1.4'
Cd Cd -0.8075 1.2024 'International Tables Vol C Tables 4.2.6.8 and 6.1.1.4'
Cl Cl 0.1484 0.1585 'International Tables Vol C Tables 4.2.6.8 and 6.1.1.4'
N N 0.0061 0.0033 'International Tables Vol C Tables 4.2.6.8 and 6.1.1.4'
O O 0.0106 0.0060 'International Tables Vol C Tables 4.2.6.8 and 6.1.1.4'
S S 0.1246 0.1234 'International Tables Vol C Tables 4.2.6.8 and 6.1.1.4'

_shelx_space_group_comment       
;
The symmetry employed for this shelxl refinement is uniquely defined
by the following loop, which should always be used as a source of
symmetry information in preference to the above space-group names.
They are only intended as comments.
;
_space_group_crystal_system      monoclinic
_space_group_IT_number           14
_space_group_name_H-M_alt        'P 1 21/n 1'
_space_group_name_Hall           '-P 2yn'
loop_
_space_group_symop_operation_xyz
'x, y, z'
'-x+1/2, y+1/2, -z+1/2'
'-x, -y, -z'
'x-1/2, -y-1/2, z-1/2'

_cell_length_a                   9.2922(9)
_cell_length_b                   22.5731(13)
_cell_length_c                   13.4673(12)
_cell_angle_alpha                90
_cell_angle_beta                 93.281(7)
_cell_angle_gamma                90
_cell_volume                     2820.2(4)
_cell_formula_units_Z            2
_cell_measurement_reflns_used    9522
_cell_measurement_temperature    298(2)
_cell_measurement_theta_max      25.46
_cell_measurement_theta_min      1.76
_shelx_estimated_absorpt_T_max   ?
_shelx_estimated_absorpt_T_min   ?
_exptl_absorpt_coefficient_mu    0.708
_exptl_absorpt_correction_T_max  0.7259
_exptl_absorpt_correction_T_min  0.4595
_exptl_absorpt_correction_type   integration
_exptl_absorpt_process_details   
;
STOE X-Red32, absorption correction by Gaussian integration, analogous to
P. Coppens, "The Evaluation of Absorption and Extinction in Single-Crystal
Structure Analysis", published in
F. R. Ahmed (Editor), "Crystallographic Computing",
Munksgaard, Copenhagen (1970), 255 - 270
;

_exptl_absorpt_special_details   ?
_exptl_crystal_colour            colorless
_exptl_crystal_density_diffrn    1.467
_exptl_crystal_density_meas      ?
_exptl_crystal_density_method    ?
_exptl_crystal_description       plate
_exptl_crystal_F_000             1268
_exptl_crystal_size_max          0.200
_exptl_crystal_size_mid          0.167
_exptl_crystal_size_min          0.100
_exptl_transmission_factor_max   ?
_exptl_transmission_factor_min   ?
_diffrn_reflns_av_R_equivalents  0.1080
_diffrn_reflns_av_unetI/netI     0.0987
_diffrn_reflns_Laue_measured_fraction_full 0.989
_diffrn_reflns_Laue_measured_fraction_max 0.989
_diffrn_reflns_limit_h_max       11
_diffrn_reflns_limit_h_min       -11
_diffrn_reflns_limit_k_max       26
_diffrn_reflns_limit_k_min       -26
_diffrn_reflns_limit_l_max       16
_diffrn_reflns_limit_l_min       -16
_diffrn_reflns_number            35509
_diffrn_reflns_point_group_measured_fraction_full 0.989
_diffrn_reflns_point_group_measured_fraction_max 0.989
_diffrn_reflns_theta_full        25.192
_diffrn_reflns_theta_max         25.192
_diffrn_reflns_theta_min         1.763
_diffrn_ambient_temperature      298(2)
_diffrn_detector_area_resol_mean 6.67
_diffrn_measured_fraction_theta_full 0.989
_diffrn_measured_fraction_theta_max 0.989
_diffrn_measurement_device_type  'STOE IPDS 2'
_diffrn_measurement_method       'rotation method'
_diffrn_radiation_type           MoK\a
_diffrn_radiation_wavelength     0.71073
_diffrn_source                   
'sealed X-ray tube, 12 x 0.4 mm long-fine focus'
_reflns_Friedel_coverage         0.000
_reflns_Friedel_fraction_full    .
_reflns_Friedel_fraction_max     .
_reflns_number_gt                2106
_reflns_number_total             5004
_reflns_special_details          
;
 Reflections were merged by SHELXL according to the crystal
 class for the calculation of statistics and refinement.
 
 _reflns_Friedel_fraction is defined as the number of unique
 Friedel pairs measured divided by the number that would be
 possible theoretically, ignoring centric projections and
 systematic absences.
;
_reflns_threshold_expression     'I > 2\s(I)'
_computing_cell_refinement       'STOE X-AREA'
_computing_data_collection       'STOE X-AREA'
_computing_data_reduction        'STOE X-RED'
_computing_molecular_graphics    'Olex2 (Dolomanov et al., 2009)'
_computing_publication_material  'Olex2 (Dolomanov et al., 2009)'
_computing_structure_refinement  'ShelXL (Sheldrick, 2015)'
_computing_structure_solution    'ShelXT (Sheldrick, 2015)'
_refine_diff_density_max         0.732
_refine_diff_density_min         -0.634
_refine_diff_density_rms         0.074
_refine_ls_extinction_coef       0.0008(3)
_refine_ls_extinction_expression Fc^*^=kFc[1+0.001xFc^2^\l^3^/sin(2\q)]^-1/4^
_refine_ls_extinction_method     'SHELXL-2016/4 (Sheldrick 2016)'
_refine_ls_goodness_of_fit_ref   0.804
_refine_ls_hydrogen_treatment    constr
_refine_ls_matrix_type           full
_refine_ls_number_parameters     351
_refine_ls_number_reflns         5004
_refine_ls_number_restraints     42
_refine_ls_R_factor_all          0.1248
_refine_ls_R_factor_gt           0.0495
_refine_ls_restrained_S_all      0.803
_refine_ls_shift/su_max          0.000
_refine_ls_shift/su_mean         0.000
_refine_ls_structure_factor_coef Fsqd
_refine_ls_weighting_details     
'w=1/[\s^2^(Fo^2^)+(0.0729P)^2^] where P=(Fo^2^+2Fc^2^)/3'
_refine_ls_weighting_scheme      calc
_refine_ls_wR_factor_gt          0.1171
_refine_ls_wR_factor_ref         0.1355
_refine_special_details          ?
_olex2_refinement_description    
;
1. Fixed Uiso
 At 1.2 times of:
  All C(H) groups, All C(H,H) groups
 At 1.5 times of:
  All C(H,H,H) groups
2. Uiso/Uaniso restraints and constraints
C21 \\sim C22 \\sim C27 \\sim C26 \\sim C25 \\sim C24 \\sim C23: within 2A with
sigma of 0.04 and sigma for terminal atoms of 0.08
3.a Secondary CH2 refined with riding coordinates:
 C28(H28A,H28B)
3.b Aromatic/amide H refined with riding coordinates:
 C3(H3), C2(H2), C18(H18), C1(H1), C20(H20), C19(H19), C9(H9), C6(H6),
 C16(H16), C8(H8), C13(H13), C14(H14), C7(H7), C24(H24), C15(H15), C26(H26),
 C23(H23), C27(H27)
3.c Idealised Me refined as rotating group:
 C21(H21A,H21B,H21C)
;
_atom_sites_solution_hydrogens   geom
_atom_sites_solution_primary     ?
_atom_sites_solution_secondary   ?
loop_
_atom_site_label
_atom_site_type_symbol
_atom_site_fract_x
_atom_site_fract_y
_atom_site_fract_z
_atom_site_U_iso_or_equiv
_atom_site_adp_type
_atom_site_occupancy
_atom_site_site_symmetry_order
_atom_site_calc_flag
_atom_site_refinement_flags_posn
_atom_site_refinement_flags_adp
_atom_site_refinement_flags_occupancy
_atom_site_disorder_assembly
_atom_site_disorder_group
Cd1 Cd 1.000000 0.500000 1.000000 0.0402(2) Uani 1 2 d S T P . .
S1 S 0.86547(16) 0.49707(13) 0.74029(10) 0.0561(4) Uani 1 1 d . . . . .
N2 N 1.2182(7) 0.6590(3) 0.8884(5) 0.0462(16) Uani 1 1 d . . . . .
O1 O 0.8747(5) 0.5031(3) 0.8468(3) 0.0677(11) Uani 1 1 d . . . . .
N1 N 1.1474(6) 0.5776(3) 0.9610(5) 0.0480(17) Uani 1 1 d . . . . .
N4 N 1.3421(6) 0.9261(3) 0.5459(5) 0.0520(17) Uani 1 1 d . . . . .
N3 N 1.2686(7) 0.8438(3) 0.6128(5) 0.0528(18) Uani 1 1 d . . . . .
O3 O 0.8888(7) 0.4358(3) 0.7140(5) 0.107(2) Uani 1 1 d . . . . .
C11 C 1.2562(9) 0.7956(4) 0.6842(6) 0.052(2) Uani 1 1 d . . . . .
C3 C 1.1438(9) 0.6088(3) 0.8790(6) 0.053(2) Uani 1 1 d . . . . .
H3 H 1.094461 0.597016 0.820300 0.063 Uiso 1 1 calc R . . . .
C5 C 1.3531(8) 0.7104(3) 0.7680(6) 0.0438(19) Uani 1 1 d . . . . .
C2 C 1.2689(8) 0.6607(3) 0.9854(7) 0.055(2) Uani 1 1 d . . . . .
H2 H 1.323317 0.691006 1.015384 0.066 Uiso 1 1 calc R . . . .
C4 C 1.2304(8) 0.7041(3) 0.8171(6) 0.046(2) Uani 1 1 d . . . . .
C18 C 1.3503(7) 0.8942(3) 0.6278(6) 0.047(2) Uani 1 1 d . . . . .
H18 H 1.402715 0.904065 0.686336 0.057 Uiso 1 1 calc R . . . .
C10 C 1.3683(9) 0.7574(4) 0.6982(6) 0.053(2) Uani 1 1 d . . . . .
C1 C 1.2268(8) 0.6112(3) 1.0299(6) 0.053(2) Uani 1 1 d . . . . .
H1 H 1.247609 0.601068 1.096147 0.064 Uiso 1 1 calc R . . . .
C12 C 1.1244(8) 0.7934(4) 0.7340(6) 0.052(2) Uani 1 1 d . . . . .
C17 C 1.1142(9) 0.7440(3) 0.8031(6) 0.050(2) Uani 1 1 d . . . . .
C20 C 1.2522(9) 0.8967(4) 0.4792(6) 0.063(2) Uani 1 1 d . . . . .
H20 H 1.227597 0.910138 0.415242 0.076 Uiso 1 1 calc R . . . .
C19 C 1.2033(9) 0.8456(4) 0.5173(6) 0.065(2) Uani 1 1 d . . . . .
H19 H 1.140608 0.818174 0.486798 0.078 Uiso 1 1 calc R . . . .
O2 O 0.9501(8) 0.5382(4) 0.6939(5) 0.142(3) Uani 1 1 d . . . . .
C9 C 1.4969(9) 0.7613(4) 0.6479(6) 0.066(3) Uani 1 1 d . . . . .
H9 H 1.506197 0.791476 0.601622 0.079 Uiso 1 1 calc R . . . .
C25 C 0.6880(8) 0.5127(4) 0.7019(5) 0.075(3) Uani 1 1 d . U . . .
C6 C 1.4703(9) 0.6716(3) 0.7839(6) 0.057(2) Uani 1 1 d . . . . .
H6 H 1.461243 0.640491 0.828400 0.068 Uiso 1 1 calc R . . . .
C16 C 0.9846(9) 0.7409(4) 0.8562(6) 0.067(3) Uani 1 1 d . . . . .
H16 H 0.971953 0.709831 0.900073 0.080 Uiso 1 1 calc R . . . .
C8 C 1.6058(10) 0.7234(4) 0.6644(7) 0.078(3) Uani 1 1 d . . . . .
H8 H 1.687912 0.726782 0.628443 0.094 Uiso 1 1 calc R . . . .
C13 C 1.0102(9) 0.8357(4) 0.7233(7) 0.067(3) Uani 1 1 d . . . . .
H13 H 1.014445 0.866370 0.677421 0.081 Uiso 1 1 calc R . . . .
C14 C 0.8989(10) 0.8309(4) 0.7788(8) 0.083(3) Uani 1 1 d . . . . .
H14 H 0.829231 0.860519 0.775406 0.099 Uiso 1 1 calc R . . . .
C7 C 1.5965(10) 0.6769(4) 0.7380(7) 0.077(3) Uani 1 1 d . . . . .
H7 H 1.673787 0.651731 0.753273 0.093 Uiso 1 1 calc R . . . .
C24 C 0.5748(8) 0.5011(5) 0.7573(6) 0.085(2) Uani 1 1 d . U . . .
H24 H 0.591683 0.484382 0.820005 0.103 Uiso 1 1 calc R . . . .
C15 C 0.8810(10) 0.7826(5) 0.8432(8) 0.088(3) Uani 1 1 d . . . . .
H15 H 0.796927 0.779421 0.877089 0.106 Uiso 1 1 calc R . . . .
C26 C 0.6620(10) 0.5413(5) 0.6102(7) 0.119(4) Uani 1 1 d . U . . .
H26 H 0.738871 0.549336 0.571017 0.143 Uiso 1 1 calc R . . . .
C23 C 0.4336(11) 0.5133(5) 0.7235(10) 0.120(4) Uani 1 1 d . U . . .
H23 H 0.356376 0.501805 0.760050 0.144 Uiso 1 1 calc R . . . .
C27 C 0.5252(13) 0.5576(7) 0.5773(9) 0.147(5) Uani 1 1 d . U . . .
H27 H 0.509907 0.578139 0.517723 0.176 Uiso 1 1 calc R . . . .
C22 C 0.4112(12) 0.5433(6) 0.6332(10) 0.128(4) Uani 1 1 d . U . . .
C21 C 0.2586(12) 0.5641(8) 0.5942(11) 0.208(8) Uani 1 1 d . U . . .
H21A H 0.186695 0.542958 0.628387 0.312 Uiso 1 1 calc GR . . . .
H21B H 0.246126 0.556384 0.524114 0.312 Uiso 1 1 calc GR . . . .
H21C H 0.248758 0.605824 0.605949 0.312 Uiso 1 1 calc GR . . . .
Cl1 Cl 1.0209(6) 0.69243(17) 0.5301(5) 0.240(3) Uani 1 1 d . . . . .
Cl2 Cl 0.8021(4) 0.6366(2) 0.4220(3) 0.196(2) Uani 1 1 d . . . . .
C28 C 0.9725(12) 0.6270(5) 0.4836(9) 0.130(4) Uani 1 1 d . . . . .
H28A H 0.967395 0.597959 0.536444 0.156 Uiso 1 1 calc R . . . .
H28B H 1.041740 0.613377 0.437414 0.156 Uiso 1 1 calc R . . . .

loop_
_atom_site_aniso_label
_atom_site_aniso_U_11
_atom_site_aniso_U_22
_atom_site_aniso_U_33
_atom_site_aniso_U_23
_atom_site_aniso_U_13
_atom_site_aniso_U_12
Cd1 0.0569(3) 0.0250(3) 0.0396(3) -0.0007(5) 0.0100(2) -0.0014(5)
S1 0.0692(9) 0.0575(9) 0.0412(7) 0.0031(14) 0.0005(6) -0.0101(15)
N2 0.066(4) 0.034(4) 0.037(4) 0.012(3) -0.006(3) -0.011(3)
O1 0.095(3) 0.069(3) 0.038(2) -0.007(4) -0.0046(18) 0.012(4)
N1 0.068(4) 0.034(4) 0.042(4) 0.007(3) 0.006(3) -0.005(3)
N4 0.060(4) 0.038(4) 0.058(5) 0.007(4) 0.003(3) -0.014(3)
N3 0.063(4) 0.047(4) 0.048(5) 0.013(3) -0.003(3) -0.014(3)
O3 0.117(5) 0.089(5) 0.112(5) -0.053(4) -0.028(4) 0.038(4)
C11 0.063(5) 0.044(5) 0.047(6) 0.016(4) -0.009(4) -0.017(4)
C3 0.089(6) 0.035(5) 0.033(5) 0.002(4) -0.002(4) -0.007(4)
C5 0.055(5) 0.028(4) 0.048(5) 0.007(3) 0.000(4) 0.000(3)
C2 0.063(5) 0.039(4) 0.062(6) 0.007(4) -0.003(4) -0.013(4)
C4 0.061(5) 0.031(5) 0.046(6) 0.010(4) 0.004(4) -0.011(4)
C18 0.048(4) 0.039(5) 0.056(6) 0.010(4) 0.005(4) -0.020(4)
C10 0.055(5) 0.055(6) 0.049(6) 0.003(4) 0.007(4) -0.015(4)
C1 0.071(5) 0.040(4) 0.047(5) 0.005(4) -0.006(4) -0.013(4)
C12 0.056(5) 0.046(5) 0.053(6) 0.015(4) -0.001(4) -0.011(4)
C17 0.063(5) 0.042(5) 0.043(5) 0.015(4) -0.002(4) -0.009(4)
C20 0.079(6) 0.063(6) 0.045(5) 0.019(4) -0.014(4) -0.021(4)
C19 0.085(6) 0.064(6) 0.044(5) 0.019(4) -0.024(4) -0.026(5)
O2 0.139(6) 0.194(8) 0.089(5) 0.072(5) -0.015(4) -0.099(5)
C9 0.079(6) 0.049(5) 0.071(7) 0.018(4) 0.011(5) 0.005(5)
C25 0.076(4) 0.090(8) 0.059(4) -0.003(4) -0.004(3) -0.005(4)
C6 0.068(5) 0.046(5) 0.056(5) 0.015(4) 0.008(4) -0.004(4)
C16 0.061(6) 0.075(7) 0.066(6) 0.027(5) 0.018(5) -0.017(5)
C8 0.086(7) 0.068(6) 0.085(7) 0.032(5) 0.038(5) 0.004(5)
C13 0.063(5) 0.054(5) 0.085(7) 0.027(4) 0.011(5) 0.008(4)
C14 0.074(6) 0.082(7) 0.094(7) 0.036(6) 0.021(5) 0.020(5)
C7 0.083(6) 0.069(6) 0.080(7) 0.015(5) 0.008(5) 0.007(5)
C24 0.084(5) 0.060(4) 0.113(6) -0.006(7) 0.012(4) -0.012(7)
C15 0.059(6) 0.106(9) 0.100(8) 0.029(7) 0.011(5) 0.015(6)
C26 0.088(6) 0.186(11) 0.084(7) 0.026(7) -0.004(5) 0.025(7)
C23 0.093(7) 0.127(11) 0.141(9) -0.011(8) 0.011(6) 0.012(7)
C27 0.112(8) 0.225(14) 0.100(8) 0.011(9) -0.014(7) 0.052(9)
C22 0.083(7) 0.180(11) 0.120(9) -0.039(9) -0.011(7) 0.028(7)
C21 0.108(9) 0.33(2) 0.180(14) -0.069(14) -0.034(9) 0.071(12)
Cl1 0.256(5) 0.101(2) 0.369(9) -0.047(4) 0.088(5) -0.035(3)
Cl2 0.158(3) 0.266(5) 0.164(3) 0.112(3) -0.003(2) 0.064(3)
C28 0.144(10) 0.096(7) 0.148(11) -0.011(8) -0.002(8) 0.025(8)

_geom_special_details            
;
 All esds (except the esd in the dihedral angle between two l.s. planes)
 are estimated using the full covariance matrix.  The cell esds are taken
 into account individually in the estimation of esds in distances, angles
 and torsion angles; correlations between esds in cell parameters are only
 used when they are defined by crystal symmetry.  An approximate (isotropic)
 treatment of cell esds is used for estimating esds involving l.s. planes.
;
loop_
_geom_bond_atom_site_label_1
_geom_bond_atom_site_label_2
_geom_bond_distance
_geom_bond_site_symmetry_2
_geom_bond_publ_flag
Cd1 O1 2.312(4) 3_767 ?
Cd1 O1 2.312(4) . ?
Cd1 N1 2.303(6) . ?
Cd1 N1 2.303(6) 3_767 ?
Cd1 N4 2.328(6) 4_576 ?
Cd1 N4 2.328(6) 2_746 ?
S1 O1 1.438(4) . ?
S1 O3 1.447(6) . ?
S1 O2 1.389(6) . ?
S1 C25 1.736(8) . ?
N2 C3 1.330(8) . ?
N2 C2 1.363(9) . ?
N2 C4 1.410(8) . ?
N1 C3 1.307(9) . ?
N1 C1 1.379(8) . ?
N4 Cd1 2.328(6) 2_756 ?
N4 C18 1.316(9) . ?
N4 C20 1.363(9) . ?
N3 C11 1.461(9) . ?
N3 C18 1.375(8) . ?
N3 C19 1.392(9) . ?
C11 C10 1.358(10) . ?
C11 C12 1.430(10) . ?
C3 H3 0.9300 . ?
C5 C4 1.357(9) . ?
C5 C10 1.430(10) . ?
C5 C6 1.405(9) . ?
C2 H2 0.9300 . ?
C2 C1 1.337(9) . ?
C4 C17 1.410(10) . ?
C18 H18 0.9300 . ?
C10 C9 1.409(10) . ?
C1 H1 0.9300 . ?
C12 C17 1.459(9) . ?
C12 C13 1.429(10) . ?
C17 C16 1.437(10) . ?
C20 H20 0.9300 . ?
C20 C19 1.350(10) . ?
C19 H19 0.9300 . ?
C9 H9 0.9300 . ?
C9 C8 1.334(11) . ?
C25 C24 1.350(10) . ?
C25 C26 1.401(11) . ?
C6 H6 0.9300 . ?
C6 C7 1.362(11) . ?
C16 H16 0.9300 . ?
C16 C15 1.351(11) . ?
C8 H8 0.9300 . ?
C8 C7 1.449(11) . ?
C13 H13 0.9300 . ?
C13 C14 1.315(11) . ?
C14 H14 0.9300 . ?
C14 C15 1.408(12) . ?
C7 H7 0.9300 . ?
C24 H24 0.9300 . ?
C24 C23 1.391(12) . ?
C15 H15 0.9300 . ?
C26 H26 0.9300 . ?
C26 C27 1.373(13) . ?
C23 H23 0.9300 . ?
C23 C22 1.398(15) . ?
C27 H27 0.9300 . ?
C27 C22 1.373(16) . ?
C22 C21 1.556(14) . ?
C21 H21A 0.9600 . ?
C21 H21B 0.9600 . ?
C21 H21C 0.9600 . ?
Cl1 C28 1.657(11) . ?
Cl2 C28 1.759(11) . ?
C28 H28A 0.9700 . ?
C28 H28B 0.9700 . ?

loop_
_geom_angle_atom_site_label_1
_geom_angle_atom_site_label_2
_geom_angle_atom_site_label_3
_geom_angle
_geom_angle_site_symmetry_1
_geom_angle_site_symmetry_3
_geom_angle_publ_flag
O1 Cd1 O1 180.0(2) . 3_767 ?
O1 Cd1 N4 85.5(2) . 4_576 ?
O1 Cd1 N4 94.5(2) 3_767 4_576 ?
O1 Cd1 N4 94.5(2) . 2_746 ?
O1 Cd1 N4 85.5(2) 3_767 2_746 ?
N1 Cd1 O1 87.2(2) 3_767 . ?
N1 Cd1 O1 92.8(2) 3_767 3_767 ?
N1 Cd1 O1 87.2(2) . 3_767 ?
N1 Cd1 O1 92.8(2) . . ?
N1 Cd1 N1 180.0(3) 3_767 . ?
N1 Cd1 N4 95.34(16) . 2_746 ?
N1 Cd1 N4 84.66(16) . 4_576 ?
N1 Cd1 N4 84.67(16) 3_767 2_746 ?
N1 Cd1 N4 95.33(16) 3_767 4_576 ?
N4 Cd1 N4 180.0 4_576 2_746 ?
O1 S1 O3 109.5(4) . . ?
O1 S1 C25 106.2(3) . . ?
O3 S1 C25 105.9(4) . . ?
O2 S1 O1 112.5(4) . . ?
O2 S1 O3 115.6(5) . . ?
O2 S1 C25 106.4(4) . . ?
C3 N2 C2 105.3(6) . . ?
C3 N2 C4 127.8(7) . . ?
C2 N2 C4 126.6(6) . . ?
S1 O1 Cd1 152.3(3) . . ?
C3 N1 Cd1 127.9(6) . . ?
C3 N1 C1 105.1(7) . . ?
C1 N1 Cd1 124.5(5) . . ?
C18 N4 Cd1 127.5(5) . 2_756 ?
C18 N4 C20 106.8(7) . . ?
C20 N4 Cd1 123.1(6) . 2_756 ?
C18 N3 C11 125.7(7) . . ?
C18 N3 C19 108.6(6) . . ?
C19 N3 C11 125.7(7) . . ?
C10 C11 N3 118.4(8) . . ?
C10 C11 C12 125.8(8) . . ?
C12 C11 N3 115.9(7) . . ?
N2 C3 H3 123.5 . . ?
N1 C3 N2 112.9(7) . . ?
N1 C3 H3 123.5 . . ?
C4 C5 C10 121.0(8) . . ?
C4 C5 C6 121.7(7) . . ?
C6 C5 C10 117.3(8) . . ?
N2 C2 H2 125.9 . . ?
C1 C2 N2 108.2(7) . . ?
C1 C2 H2 125.9 . . ?
C5 C4 N2 120.7(7) . . ?
C5 C4 C17 121.7(7) . . ?
C17 C4 N2 117.5(7) . . ?
N4 C18 N3 109.0(7) . . ?
N4 C18 H18 125.5 . . ?
N3 C18 H18 125.5 . . ?
C11 C10 C5 117.3(8) . . ?
C11 C10 C9 124.0(8) . . ?
C9 C10 C5 118.8(8) . . ?
N1 C1 H1 125.8 . . ?
C2 C1 N1 108.4(7) . . ?
C2 C1 H1 125.8 . . ?
C11 C12 C17 114.5(8) . . ?
C13 C12 C11 125.5(8) . . ?
C13 C12 C17 120.0(8) . . ?
C4 C17 C12 119.7(8) . . ?
C4 C17 C16 124.0(7) . . ?
C16 C17 C12 116.2(8) . . ?
N4 C20 H20 124.1 . . ?
C19 C20 N4 111.9(8) . . ?
C19 C20 H20 124.1 . . ?
N3 C19 H19 128.1 . . ?
C20 C19 N3 103.7(7) . . ?
C20 C19 H19 128.1 . . ?
C10 C9 H9 118.8 . . ?
C8 C9 C10 122.4(8) . . ?
C8 C9 H9 118.8 . . ?
C24 C25 S1 123.6(6) . . ?
C24 C25 C26 118.4(8) . . ?
C26 C25 S1 118.0(6) . . ?
C5 C6 H6 118.1 . . ?
C7 C6 C5 123.7(8) . . ?
C7 C6 H6 118.1 . . ?
C17 C16 H16 119.5 . . ?
C15 C16 C17 120.9(9) . . ?
C15 C16 H16 119.5 . . ?
C9 C8 H8 119.9 . . ?
C9 C8 C7 120.3(8) . . ?
C7 C8 H8 119.9 . . ?
C12 C13 H13 120.3 . . ?
C14 C13 C12 119.5(8) . . ?
C14 C13 H13 120.3 . . ?
C13 C14 H14 118.7 . . ?
C13 C14 C15 122.6(9) . . ?
C15 C14 H14 118.7 . . ?
C6 C7 C8 117.5(8) . . ?
C6 C7 H7 121.3 . . ?
C8 C7 H7 121.3 . . ?
C25 C24 H24 119.0 . . ?
C25 C24 C23 122.1(9) . . ?
C23 C24 H24 119.0 . . ?
C16 C15 C14 120.7(9) . . ?
C16 C15 H15 119.7 . . ?
C14 C15 H15 119.7 . . ?
C25 C26 H26 119.4 . . ?
C27 C26 C25 121.2(10) . . ?
C27 C26 H26 119.4 . . ?
C24 C23 H23 120.9 . . ?
C24 C23 C22 118.1(10) . . ?
C22 C23 H23 120.9 . . ?
C26 C27 H27 120.4 . . ?
C26 C27 C22 119.3(12) . . ?
C22 C27 H27 120.4 . . ?
C23 C22 C21 121.9(12) . . ?
C27 C22 C23 120.7(10) . . ?
C27 C22 C21 117.4(13) . . ?
C22 C21 H21A 109.5 . . ?
C22 C21 H21B 109.5 . . ?
C22 C21 H21C 109.5 . . ?
H21A C21 H21B 109.5 . . ?
H21A C21 H21C 109.5 . . ?
H21B C21 H21C 109.5 . . ?
Cl1 C28 Cl2 106.6(6) . . ?
Cl1 C28 H28A 110.4 . . ?
Cl1 C28 H28B 110.4 . . ?
Cl2 C28 H28A 110.4 . . ?
Cl2 C28 H28B 110.4 . . ?
H28A C28 H28B 108.6 . . ?

loop_
_geom_torsion_atom_site_label_1
_geom_torsion_atom_site_label_2
_geom_torsion_atom_site_label_3
_geom_torsion_atom_site_label_4
_geom_torsion
_geom_torsion_site_symmetry_1
_geom_torsion_site_symmetry_2
_geom_torsion_site_symmetry_3
_geom_torsion_site_symmetry_4
_geom_torsion_publ_flag
Cd1 N1 C3 N2 164.5(5) . . . . ?
Cd1 N1 C1 C2 -164.2(5) . . . . ?
Cd1 N4 C18 N3 -160.2(5) 2_756 . . . ?
Cd1 N4 C20 C19 162.1(6) 2_756 . . . ?
S1 C25 C24 C23 -178.9(8) . . . . ?
S1 C25 C26 C27 -176.8(11) . . . . ?
N2 C2 C1 N1 -0.5(9) . . . . ?
N2 C4 C17 C12 176.8(7) . . . . ?
N2 C4 C17 C16 -0.6(11) . . . . ?
O1 S1 C25 C24 -31.4(9) . . . . ?
O1 S1 C25 C26 145.8(8) . . . . ?
N4 C20 C19 N3 -0.5(10) . . . . ?
N3 C11 C10 C5 -179.6(7) . . . . ?
N3 C11 C10 C9 0.0(12) . . . . ?
N3 C11 C12 C17 178.7(7) . . . . ?
N3 C11 C12 C13 -3.5(12) . . . . ?
O3 S1 O1 Cd1 65.6(10) . . . . ?
O3 S1 C25 C24 85.0(9) . . . . ?
O3 S1 C25 C26 -97.8(8) . . . . ?
C11 N3 C18 N4 176.5(7) . . . . ?
C11 N3 C19 C20 -176.9(8) . . . . ?
C11 C10 C9 C8 179.2(9) . . . . ?
C11 C12 C17 C4 1.2(10) . . . . ?
C11 C12 C17 C16 178.8(7) . . . . ?
C11 C12 C13 C14 -175.1(9) . . . . ?
C3 N2 C2 C1 1.6(9) . . . . ?
C3 N2 C4 C5 -105.0(10) . . . . ?
C3 N2 C4 C17 78.4(10) . . . . ?
C3 N1 C1 C2 -0.8(9) . . . . ?
C5 C4 C17 C12 0.2(11) . . . . ?
C5 C4 C17 C16 -177.2(8) . . . . ?
C5 C10 C9 C8 -1.1(13) . . . . ?
C5 C6 C7 C8 -3.7(14) . . . . ?
C2 N2 C3 N1 -2.2(9) . . . . ?
C2 N2 C4 C5 82.2(10) . . . . ?
C2 N2 C4 C17 -94.4(10) . . . . ?
C4 N2 C3 N1 -176.2(7) . . . . ?
C4 N2 C2 C1 175.7(7) . . . . ?
C4 C5 C10 C11 0.8(11) . . . . ?
C4 C5 C10 C9 -178.9(8) . . . . ?
C4 C5 C6 C7 -178.5(8) . . . . ?
C4 C17 C16 C15 176.2(9) . . . . ?
C18 N4 C20 C19 -0.6(10) . . . . ?
C18 N3 C11 C10 -75.0(10) . . . . ?
C18 N3 C11 C12 104.7(9) . . . . ?
C18 N3 C19 C20 1.3(9) . . . . ?
C10 C11 C12 C17 -1.7(12) . . . . ?
C10 C11 C12 C13 176.2(8) . . . . ?
C10 C5 C4 N2 -177.7(7) . . . . ?
C10 C5 C4 C17 -1.2(11) . . . . ?
C10 C5 C6 C7 0.9(12) . . . . ?
C10 C9 C8 C7 -1.7(15) . . . . ?
C1 N1 C3 N2 1.9(9) . . . . ?
C12 C11 C10 C5 0.7(12) . . . . ?
C12 C11 C10 C9 -179.6(8) . . . . ?
C12 C17 C16 C15 -1.3(13) . . . . ?
C12 C13 C14 C15 -5.5(16) . . . . ?
C17 C12 C13 C14 2.6(13) . . . . ?
C17 C16 C15 C14 -1.4(15) . . . . ?
C20 N4 C18 N3 1.4(9) . . . . ?
C19 N3 C11 C10 103.0(10) . . . . ?
C19 N3 C11 C12 -77.4(11) . . . . ?
C19 N3 C18 N4 -1.8(9) . . . . ?
O2 S1 O1 Cd1 -64.4(11) . . . . ?
O2 S1 C25 C24 -151.5(8) . . . . ?
O2 S1 C25 C26 25.7(9) . . . . ?
C9 C8 C7 C6 4.1(15) . . . . ?
C25 S1 O1 Cd1 179.6(8) . . . . ?
C25 C24 C23 C22 -5.8(17) . . . . ?
C25 C26 C27 C22 -3(2) . . . . ?
C6 C5 C4 N2 1.8(12) . . . . ?
C6 C5 C4 C17 178.3(7) . . . . ?
C6 C5 C10 C11 -178.7(7) . . . . ?
C6 C5 C10 C9 1.6(11) . . . . ?
C13 C12 C17 C4 -176.8(7) . . . . ?
C13 C12 C17 C16 0.8(11) . . . . ?
C13 C14 C15 C16 5.1(17) . . . . ?
C24 C25 C26 C27 0.5(17) . . . . ?
C24 C23 C22 C27 3.2(19) . . . . ?
C24 C23 C22 C21 -174.2(11) . . . . ?
C26 C25 C24 C23 3.9(15) . . . . ?
C26 C27 C22 C23 1(2) . . . . ?
C26 C27 C22 C21 178.5(13) . . . . ?

_shelx_SHELXL_version_number     2016/4
_iucr_refine_instructions_details 
;
TITL sv-1-47_a.res in P2(1)/n
 sv-1-47.res created by SHELXL-2016/4 at 17:29:50 on 22-Oct-2016
REM Old TITL sv-1-47 in P21/n #14
REM SHELXT solution in P2(1)/n
REM R1 0.206, Rweak 0.006, Alpha 0.063, Orientation as input
REM Formula found by SHELXT: C56 Cd N10 O8 S2
CELL 0.71073 9.2922 22.5731 13.4673 90 93.281 90
ZERR 1 0.0009 0.0013 0.0012 0 0.007 0
LATT 1
SYMM 0.5-X,0.5+Y,0.5-Z
SFAC C H Cd Cl N O S
UNIT 112 92 2 8 16 12 4
SIMU C21 C22 C27 C26 C25 C24 C23

L.S. 10
PLAN  20
BOND $H
LIST 4
MORE -1
CONF
fmap 2
acta 52
OMIT -1 4 2
OMIT 1 2 2
OMIT 0 5 2
OMIT 1 3 1
OMIT 3 1 1
OMIT 1 1 1
OMIT -2 2 3
OMIT -2 1 2
OMIT -1 5 1
OMIT 0 4 3
OMIT 0 6 1
REM <olex2.extras>
REM <HklSrc "%.\\sv-1-47.hkl">
REM </olex2.extras>

WGHT    0.072900
EXTI    0.000838
FVAR       0.32587
CD1   3    1.000000    0.500000    1.000000    10.50000    0.05685    0.02497 =
         0.03961   -0.00070    0.01000   -0.00145
S1    7    0.865472    0.497071    0.740294    11.00000    0.06919    0.05748 =
         0.04122    0.00306    0.00046   -0.01009
N2    5    1.218217    0.658987    0.888443    11.00000    0.06641    0.03358 =
         0.03750    0.01222   -0.00573   -0.01136
O1    6    0.874658    0.503117    0.846760    11.00000    0.09498    0.06877 =
         0.03829   -0.00653   -0.00462    0.01168
N1    5    1.147360    0.577641    0.961019    11.00000    0.06796    0.03443 =
         0.04183    0.00734    0.00563   -0.00537
N4    5    1.342149    0.926093    0.545884    11.00000    0.05997    0.03819 =
         0.05786    0.00716    0.00288   -0.01353
N3    5    1.268631    0.843822    0.612845    11.00000    0.06289    0.04664 =
         0.04806    0.01334   -0.00309   -0.01444
O3    6    0.888785    0.435815    0.713988    11.00000    0.11744    0.08889 =
         0.11181   -0.05256   -0.02761    0.03794
C11   1    1.256162    0.795603    0.684192    11.00000    0.06300    0.04446 =
         0.04711    0.01594   -0.00867   -0.01742
C3    1    1.143822    0.608764    0.879037    11.00000    0.08900    0.03450 =
         0.03344    0.00160   -0.00222   -0.00719
AFIX  43
H3    2    1.094461    0.597016    0.820300    11.00000   -1.20000
AFIX   0
C5    1    1.353056    0.710415    0.767956    11.00000    0.05491    0.02846 =
         0.04777    0.00653    0.00046   -0.00004
C2    1    1.268873    0.660664    0.985381    11.00000    0.06259    0.03934 =
         0.06231    0.00708   -0.00264   -0.01331
AFIX  43
H2    2    1.323317    0.691006    1.015384    11.00000   -1.20000
AFIX   0
C4    1    1.230448    0.704141    0.817062    11.00000    0.06076    0.03097 =
         0.04608    0.00997    0.00445   -0.01089
C18   1    1.350255    0.894166    0.627806    11.00000    0.04769    0.03884 =
         0.05614    0.01017    0.00503   -0.01959
AFIX  43
H18   2    1.402715    0.904065    0.686336    11.00000   -1.20000
AFIX   0
C10   1    1.368324    0.757401    0.698167    11.00000    0.05485    0.05497 =
         0.04909    0.00282    0.00710   -0.01519
C1    1    1.226805    0.611164    1.029926    11.00000    0.07085    0.04026 =
         0.04712    0.00531   -0.00626   -0.01318
AFIX  43
H1    2    1.247609    0.601068    1.096147    11.00000   -1.20000
AFIX   0
C12   1    1.124447    0.793429    0.733963    11.00000    0.05616    0.04636 =
         0.05285    0.01452   -0.00096   -0.01068
C17   1    1.114207    0.744015    0.803065    11.00000    0.06333    0.04159 =
         0.04299    0.01498   -0.00240   -0.00872
C20   1    1.252241    0.896674    0.479233    11.00000    0.07861    0.06348 =
         0.04509    0.01905   -0.01384   -0.02098
AFIX  43
H20   2    1.227597    0.910138    0.415242    11.00000   -1.20000
AFIX   0
C19   1    1.203278    0.845647    0.517281    11.00000    0.08471    0.06438 =
         0.04388    0.01915   -0.02365   -0.02619
AFIX  43
H19   2    1.140608    0.818174    0.486798    11.00000   -1.20000
AFIX   0
O2    6    0.950106    0.538232    0.693865    11.00000    0.13903    0.19390 =
         0.08945    0.07170   -0.01526   -0.09863
C9    1    1.496890    0.761346    0.647914    11.00000    0.07874    0.04857 =
         0.07053    0.01818    0.01064    0.00506
AFIX  43
H9    2    1.506197    0.791476    0.601622    11.00000   -1.20000
AFIX   0
C25   1    0.688030    0.512733    0.701911    11.00000    0.07582    0.08959 =
         0.05884   -0.00256   -0.00391   -0.00512
C6    1    1.470309    0.671604    0.783923    11.00000    0.06814    0.04585 =
         0.05644    0.01474    0.00784   -0.00371
AFIX  43
H6    2    1.461243    0.640491    0.828400    11.00000   -1.20000
AFIX   0
C16   1    0.984631    0.740945    0.856158    11.00000    0.06078    0.07531 =
         0.06611    0.02667    0.01756   -0.01739
AFIX  43
H16   2    0.971953    0.709831    0.900073    11.00000   -1.20000
AFIX   0
C8    1    1.605761    0.723398    0.664369    11.00000    0.08622    0.06790 =
         0.08487    0.03162    0.03828    0.00442
AFIX  43
H8    2    1.687912    0.726782    0.628443    11.00000   -1.20000
AFIX   0
C13   1    1.010154    0.835703    0.723271    11.00000    0.06276    0.05433 =
         0.08538    0.02741    0.01101    0.00841
AFIX  43
H13   2    1.014445    0.866370    0.677421    11.00000   -1.20000
AFIX   0
C14   1    0.898870    0.830885    0.778790    11.00000    0.07448    0.08171 =
         0.09372    0.03571    0.02092    0.01987
AFIX  43
H14   2    0.829231    0.860519    0.775406    11.00000   -1.20000
AFIX   0
C7    1    1.596514    0.676941    0.737978    11.00000    0.08263    0.06891 =
         0.08040    0.01517    0.00784    0.00668
AFIX  43
H7    2    1.673787    0.651731    0.753273    11.00000   -1.20000
AFIX   0
C24   1    0.574783    0.501091    0.757299    11.00000    0.08355    0.06038 =
         0.11323   -0.00572    0.01174   -0.01222
AFIX  43
H24   2    0.591683    0.484382    0.820005    11.00000   -1.20000
AFIX   0
C15   1    0.880983    0.782629    0.843163    11.00000    0.05917    0.10616 =
         0.09976    0.02902    0.01054    0.01535
AFIX  43
H15   2    0.796927    0.779421    0.877089    11.00000   -1.20000
AFIX   0
C26   1    0.662032    0.541295    0.610237    11.00000    0.08752    0.18583 =
         0.08377    0.02550   -0.00397    0.02470
AFIX  43
H26   2    0.738871    0.549336    0.571017    11.00000   -1.20000
AFIX   0
C23   1    0.433642    0.513296    0.723543    11.00000    0.09317    0.12740 =
         0.14063   -0.01078    0.01092    0.01161
AFIX  43
H23   2    0.356376    0.501805    0.760050    11.00000   -1.20000
AFIX   0
C27   1    0.525203    0.557620    0.577275    11.00000    0.11166    0.22547 =
         0.10019    0.01144   -0.01381    0.05204
AFIX  43
H27   2    0.509907    0.578139    0.517723    11.00000   -1.20000
AFIX   0
C22   1    0.411180    0.543318    0.633211    11.00000    0.08300    0.17952 =
         0.12039   -0.03921   -0.01123    0.02776
C21   1    0.258570    0.564113    0.594176    11.00000    0.10780    0.33107 =
         0.17951   -0.06922   -0.03398    0.07097
AFIX 137
H21A  2    0.186695    0.542958    0.628387    11.00000   -1.50000
H21B  2    0.246126    0.556384    0.524114    11.00000   -1.50000
H21C  2    0.248758    0.605824    0.605949    11.00000   -1.50000
AFIX   0

CL1   4    1.020946    0.692433    0.530101    11.00000    0.25632    0.10078 =
         0.36946   -0.04706    0.08796   -0.03465
CL2   4    0.802057    0.636594    0.422006    11.00000    0.15810    0.26591 =
         0.16394    0.11245   -0.00323    0.06371
C28   1    0.972521    0.626966    0.483624    11.00000    0.14449    0.09627 =
         0.14783   -0.01111   -0.00153    0.02515
AFIX  23
H28A  2    0.967395    0.597959    0.536444    11.00000   -1.20000
H28B  2    1.041740    0.613377    0.437414    11.00000   -1.20000
AFIX   0
HKLF 4




REM  sv-1-47_a.res in P2(1)/n
REM R1 =  0.0495 for    2106 Fo > 4sig(Fo)  and  0.1248 for all    5004 data
REM    351 parameters refined using     42 restraints

END  
     
WGHT      0.0729      0.0000 

REM Highest difference peak  0.732,  deepest hole -0.634,  1-sigma level  0.074
Q1    1   0.2014  0.6378  0.5810  11.00000  0.05    0.73
Q2    1   0.9785  0.6914  0.4462  11.00000  0.05    0.64
Q3    1   1.1296  0.6691  0.5257  11.00000  0.05    0.50
Q4    1   0.9902  0.4659  0.6963  11.00000  0.05    0.49
Q5    1   0.8795  0.6728  0.4759  11.00000  0.05    0.39
Q6    1   0.4347  0.5002  0.8113  11.00000  0.05    0.36
Q7    1   0.4302  0.4547  0.6185  11.00000  0.05    0.35
Q8    1   0.9957  0.4979  0.8801  11.00000  0.05    0.34
Q9    1   0.9892  0.5352  0.6939  11.00000  0.05    0.33
Q10   1   0.8672  0.5665  0.7234  11.00000  0.05    0.32
Q11   1   1.1033  0.6937  0.7172  11.00000  0.05    0.31
Q12   1   0.9457  0.5000  0.9876  11.00000  0.05    0.31
Q13   1   1.1589  0.5199  0.9966  11.00000  0.05    0.31
Q14   1   0.6807  0.4543  0.6102  11.00000  0.05    0.29
Q15   1   1.1398  0.5325  0.9875  11.00000  0.05    0.28
Q16   1   1.3789  0.9631  0.5574  11.00000  0.05    0.27
Q17   1   0.9628  0.5097  1.0124  11.00000  0.05    0.27
Q18   1   0.7186  0.5000  0.7615  11.00000  0.05    0.26
Q19   1   1.1159  0.5420  0.9694  11.00000  0.05    0.26
Q20   1   1.3389  0.9793  0.5057  11.00000  0.05    0.26

  REM The information below was added by Olex2.
  REM
  REM R1 = 0.0495 for 2106 Fo > 4sig(Fo) and 0.1248 for all 35509 data
  REM n/a parameters refined using n/a restraints
  REM Highest difference peak 0.73, deepest hole -0.63
  REM Mean Shift 0, Max Shift 0.000.
  
  REM +++ Tabular Listing of Refinement Information +++
  REM R1_all = 0.1248
  REM R1_gt = 0.0495
  REM wR_ref = 0.1355
  REM GOOF = 0.804
  REM Shift_max = 0.000
  REM Shift_mean = 0
  REM Reflections_all = 35509
  REM Reflections_gt = 2106
  REM Parameters = n/a
  REM Hole = -0.63
  REM Peak = 0.73
  REM Flack = n/a
  
  
;
_olex2_submission_special_instructions 'No special instructions were received'

_exptl_crystal_preparation       ', Luminescent'
